Repository: Queimo/Splitter_MR

# **SplitterMR**

**SplitterMR** is a library for chunking data into convenient text blocks compatible with your LLM applications.
> [!IMPORTANT] 
> 
> **Version 1.0.0 released – First Stable Release!**
> 
> **We are excited to announce the first stable release of SplitterMR (v1.0.0)!** Install it with the following command:
> 
> ```python
> pip install splitter-mr
> ```
> 
> **Highlights:**
> 
> - 🚀 [**Stable API**](#core-install) consolidating all v0.x features.
> - 📖 **[Readers](https://andreshere00.github.io/Splitter_MR/api_reference/reader/):** Plug-and-play support for Vanilla, MarkItDown, and Docling, covering formats like text, Office, JSON/YAML, images, HTML, and more.

File: outputs/elsevier_markdown/10.1016@j.jpowsour.2024.234553 (1).md (part 1 of 11)
# Advances in bifunctional electrocatalysts towards high-performing Li-air batteries

## Body

### Introduction

Fossil fuels have met the majority of energy requirements over the last century, significantly elevating human living standards. However, the reliance on fossil fuels must be curtailed, not only due to resource depletion but primarily because of the environmental harm it inflicts through global warming, air pollution, and other factors. Consequently, there is an urgent call for scientific and technological advancements to develop advanced energy storage systems with high efficiencies and minimal or zero carbon emissions. This is crucial for maximizing the utilization of energy generated from renewable sources [1,2].

Lithium-ion batteries (LIBs) currently stand as the most widely used energy storage devices, already serving as an essential component of daily human life by powering numerous consumer electronics and communication devices. Furthermore, LIBs can be recognized as the most successful electrochemical energy storage technology in history. Despite their historical success, LIBs are currently facing challenges in meeting the necessary energy storage demands to achieve the ambitious goal of electrifying transportation. This entails replacing gasoline engines in automobiles with packs of secondary batteries. The limited gravimetric energy density in commercial LIBs (≈200 Wh kg−1) hinders their effective use for long-range drives in medium to heavy vehicles [3,4]. The current bottleneck resides in the cathode, where the commonly used graphite anode has a capacity of 372 mA h g−1, while the most advanced nickel-rich layered NMC (LiNixCoyMnzO2, x ≥ 0.8) cathodes can only achieve capacities up to 240 mA h g−1 [5]. Other developments in LIBs such as Li-rich or Mn-rich NMC cathodes, Si-coated graphite anodes, and Li metal chips as anodes report suffering from issues related to electrolyte instability, unstable SEI formation, and safety concerns [6,7]. Consequently, significant advancements in LIB technology in terms of capacity are challenging to anticipate in the near future. These factors, coupled with the projected increase in energy demand [8–10], exert substantial pressure on battery researchers to advance battery technology beyond LIBs.

With concerns about potential shortages in lithium resources, the exploration of other metal-ion battery technologies has gained momentum recently, with sodium-ion batteries, in particular, making substantial progress [11]. Alongside metallic anodes, oxygen and sulfur cathodes have demonstrated the capability to deliver higher energy densities within a broader operational window compared to metal-ion batteries [12,13]. Metal-sulfur batteries represent an intriguing field of research, with lithium-sulfur (Li–S) battery technology identified as the most mature beyond LIBs [14,15]. However, despite their promising progress, challenges related to polysulfide shuttling hinder the commercialization of Li–S batteries. A comprehensive review of Li–S batteries can be found elsewhere [16]. In this context, it is anticipated that metal-air batteries (MABs) have the potential to emerge as pivotal contenders, demonstrating significant promise as a battery technology poised to achieve substantially higher theoretical energy densities ranging from 500 to 3500 W h kg−1 [17]. This positions MABs in proximity to the energy density levels of fossil fuels (13 000 W h kg−1) [18], signifying their potential to approach comparable performance.

An MAB, which can be considered as a hybrid architecture developed including the features of both metal-ion batteries and fuel cells, consists of a metallic anode, a porous cathode that breathes air/oxygen, and an electrolyte that operates similarly to conventional redox cells. MABs can be categorized into four main types depending on their electrolyte: aqueous, non-aqueous (aprotic), solid-state, and hybrid. Among them, the application of anodes such as Zn [19], Al [20], Fe [21], and Mg [22] with aqueous electrolytes has frequently been studied since the early days of the 19th century. Commercial Zn-air battery manufacturing was reported in the 1930s [23], while Al-air [24] and Mg-air [25] batteries were invented in the 1960s’. However, the common drawback with aqueous MABs is that the batteries mostly operate as primary cells due to difficulties in electrochemical charging.

In contrast, air batteries based on alkali metals such as Li [26], Na [27], and K [28] primarily operate under an aprotic electrolyte mainly due to their high reactivity, where the metal could easily be oxidized in contact with water, and interestingly high reversibility is also reported [29,30]. Table 1 summarises the performances of available MAB technologies.

Currently, most studies are focusing on developing an efficient Li-air battery (LAB) system mainly due to its very high theoretical energy density of 3500 W h kg−1 during discharge and 11 600 W h kg−1 during charging [31], which is an order of magnitude higher than the current delivery of existing LIB technology. Therefore, the LAB technology is predicted to be the main energy source for future electronic devices, electric vehicles, and grid storage [32]. However, despite these promising features, LABs are not commercially available, mainly due to technical issues related to their short cycle life and discharge capacity, owing to poor oxygen kinetics at the battery cathode and fast degradation of cathode and electrolytes as exposed to reactive species generated during the charging and the discharging steps.

A LAB mainly consists of a lithium anode, an electrolyte, and a porous cathode. Its working mechanism is based on the successive lithium oxidation and reduction at the anode, accompanied by the oxygen reduction reaction (ORR) and oxygen evolution reaction (OER) at the cathode during the discharge and charge processes, respectively, unless redox mediators are involved [33]. Fig. 1 illustrates this schematic outlook of the Li-air battery and its mechanism.

As mentioned, the sluggish oxygen kinetics (ORR and OER) at the cathode is one of the main causes of the poor performances of LABs [34]. Additionally, the decomposition of the cathode and electrolyte as exposed to various reactive oxygen species such as superoxide radicals, singlet oxygen radicals, and other protonated radicals is another cause for the fast decay in LAB performances [35,36]. Therefore, the selection of both the electrolyte and cathode material, along with the architecture of the latter, is crucial in defining the underlying reaction mechanism for battery operation. While properties of electrolytes, such as ionic conductivity, donor number (DN), stability, and electrochemical window, are important factors in determining cell performance, the characteristics of cathodes, including their conductivity, surface area, pore size/volume, and, more importantly, the affinity of the cathode surface for oxygen and reduced oxygen species, are also critical in determining LAB performance and governing mechanisms.

Despite the burgeoning body of research on catalyst synthesis and performance in LABs in recent years, there still need for a more comprehensive review articles summarizing the latest studies. While existing reviews on electrocatalysts provide valuable insights into various aspects of metal-air battery technology [37–39], including the influence of carbon materials [40,41], single-atom catalysts [42], transition metal oxides [43,44], and perovskite-based catalysts [45], as well as electrolyte properties [46–48], they often lack comprehensive coverage of the diverse range of catalysts reported to date. Similarly, other reviews on Li-air and Li–O2 batteries touch lightly on heterogeneous solid catalysts [49], and focused mostly on parasitic reactions and contaminants [50,51], reaction mechanisms [52–54], redox mediators [55], application-specific discussions [56], and overall Li-air battery technology with limited attention to heterogeneous catalysts [57,58]. As a result, recent advancements in solid catalytic structures, their preparation methods, and associated novel insights, such as facet engineering and orbital energy modulation relevant to LABs, have not been thoroughly reviewed. The emphasis on identifying key challenges and outlining future perspectives is also lacking. Hence, there is a critical need to consolidate and disseminate insights and accumulated knowledge regarding innovative developments in cathode material architectures. This review article aims to address this gap by shedding light on the latest advancements in solid bifunctional catalysts, which play a pivotal role in enhancing reaction kinetics and shaping the morphologies and crystallinity of discharge products in LABs. By focusing on advanced catalysts, we aim to provide a comprehensive overview of their synthesis methods and performance characteristics, while also identifying key challenges and opportunities for future research.
### Prospective of the current review

This review article provides a critical review of recent progress on utilizing potential bifunctional cathode catalysts in LABs. As the core component of our article, we systematically review the performances and the underlying mechanisms of bifunctional catalyst materials reported in recent publications. Key catalytic materials that are discussed in the article include; carbon nanostructures, single-doped and multi-doped carbon nanostructures, noble metals and oxides, transition metal oxides, transition metal nitrides, transition metal sulfides, transition metal phosphides, and solution-based redox mediator. Further, the effect of the morphology of the cathode, charge carrier/electron density, catalyst, and defect density, the affinity of the reactive centers towards O2 and discharge products (LiO2/Li2O2) towards the output performance of the cell (charging overpotential, discharge capacity, cycling stability) are discussed with relevant theoretical facts and reaction mechanisms as available. Here, special effort is made to review the latest techniques employed to enhance the catalytic properties of the relevant catalysts through various methods, including edge engineering, stoichiometric optimization, facet engineering, and explanations were provided through DFT calculations discussing the associated modifications in the electronic properties of the materials promoting the reaction kinetics and certain reaction pathways. In addition to the active materials, our review also discusses aspects of engineering porous cathode networks, where carbon-based, metal-based, and binder-free/self-standing architectures are used to address the existing issues found in LAB research. Further, a statistical analysis was carried out to compare the performances of different catalysts and evaluate the validity of the theoretical concepts discussed in the article. Such analysis hasn't been conducted before reviewing LAB performances statistically. As mentioned, only very few review articles were published recently, focusing on the advances of LABs. For example, the recently published article by Tao Liu et al. [26] reviewed the current challenges related to LAB technology, where an extended discussion can be found related to LAB chemistry, issues encountered, and possible mitigation pathways. However, only a small part of the article is devoted to the developments in bifunctional catalysts. Likewise, most of the review articles published recently related to LAB technology [57,59–63] are not focused on synthesis strategies and efficiencies of different types of catalysts, and only a little attention was given to the recent advancements in transition metal sulfide, phosphide, nitride, and hybrid catalysts, and new quantum engineering techniques which are fulfilled with our article, with more comprehensive, critique, and up to date content with new insights on the topic. Fig. S1 provides a perspective of various bifunctional electrocatalysts discussed in this article.
### Li-air battery configurations

A typical LAB cell consists with a lithium anode, an air cathode, a membrane separator, and electrolyte [64]. The main advantages and challenges regarding these compartments and their utilization in an LAB are briefly discussed in this section.

#### Electrolyte and separator

The electrolyte is a key component in Li-air/Li–O2 technology, determining the operational window and the associated reaction mechanisms involved in energy storage and release. In LABs, four different types of electrolytes have been tried out: aqueous, non-aqueous (aprotic organic solvents or ionic liquids), hybrid of aqueous and non-aqueous engineered configuration, and all-solid-state electrolytes [65]. An ideal electrolyte is expected to have many features, including high ionic conductivity with suitable viscosity and polarity, allowing ions to move without much hassle and enabling a sufficient amount of salts to dissolve in the solvent. Other desirable characteristics include the appropriate stability against reactive species in the system, without any side reactions occurring, stability in the electrolyte for the full operational window of the electrochemical system, allowing all the necessary reactions to take place, and low volatility, high purity, and flame retardancy, ensuring safe operation [66,67].

The experimental and theoretical studies conducted to date favour aprotic electrolytes, in which the presence of a Li salt in combinations with other additives satisfy most of the mentioned criteria, where in contrast, fast corrosion of the Li anodes remain as major drawbacks against aqueous LABs raising concerns against the stability and the safety of the batteries [68]. The hybrid systems aim to protect the Li anode by placing an additional solid-state, or aprotic electrolyte next to the Li anode and utilizing an aqueous electrolyte towards the cathode terminal. Despite numerous efforts with several polymer and ceramic conductive membranes [69] and hybrid electrolyte architectures [70], none of the techniques have yet reached the expected success. In addition, there has been great enthusiasm in the last few years toward solid-state electrolytes in the overall battery community, including LABs [71,72]. However, in addition to several challenges associated with solid-state electrolyte conductivity, complexities related to reaction mechanisms, and storage of Li2O2 in Li-air/Li–O2 need to be addressed as the technology matures, since currently, the properties of electrolytes mostly define the reaction pathways. Furthermore, it's difficult to incorporate redox mediators into such systems, and in such a scenario, the discharge capacity and the reversibility of Li-air/Li–O2 batteries will solely depend on the properties of the cathode. On a positive note, most of the currently known parasitic reactions can be disregarded, and the least damage to the electrolytes and Li anode can be expected from contaminants in the air with a solid-state electrolyte [69]. However, aprotic electrolytes may be considered as the most studied electrolytes to date.

It should be mentioned that Abraham et al. [73] invented the Li–O2 batteries in 1996 as O2 was accidently pumped into a Li-graphite cell. It took another decade to unravel the basic electrochemistry of the Li–O2 batteries, where J. Read, D. Foster, P.G. Bruce, and T. Ogasawara made substantial early contributions [74,75]. Early research on LABs used alkali carbonates-based aprotic electrolytes with the influence of the already developed LIB technology. However, the batteries failed to cycle over 100 cycles maintaining full coulombic efficiency, and the reported charging overpotentials were very high. The findings related to the instability of carbonates against the discharge products such as LiO2 and Li2O2, subjecting the electrolytes to nucleophilic attack by the reduced oxygen species forming Li2CO3 as a non-reversible product, well explained the mentioned observations [76,77]. More recent studies favour organic ethers due to their stability toward highly reactive discharge products. Specially glyme-based electrolytes have shown increased stability in the presence of reduced oxygen species, and greater resistance was exhibited against nucleophilic attacks. Based on this, tetraethylene glycol dimethyl ether (TEGDME) is the most common electrolyte used in Li-air systems [78,79], even though the recent in-situ infrared spectroscopy studies suggest that diglyme (DG) is more stable compared to TEGDME [80]. The involvement of the solvent, salt, and donor number of the electrolyte for the reaction mechanisms will be discussed in section 3.4 along with the associated operational mechanisms and parasitic reactions. Even though new solvents and solvent mixtures such as 2,3-dimethyl-2,3-dimethoxybutane (DMDMB) and related compounds [81] ionic liquids [82], and molten salts [83] were introduced recently, we do not attempt to discuss the state-of-the-art electrolytes used in LABs in detail. Review articles covering the electrolytes used in LAB technology can be found elsewhere [65].

Additionally, separators are employed in battery technologies to electrically isolate the anode and the cathode, ensuring no short circuits in the cell. The separator should also facilitate the migration of Li ions with minimal ionic resistance. Furthermore, the wettability by the electrolyte, electrochemical stability, thickness, pore structure, and porosity of separators are critical parameters affecting the long-term stability and the maximum current density of the battery cell [84]. Typically, glass fiber [85], polyamide (PA) [86], polyethylene (PE) [86] and polypropylene (PP) [87] membrane filters are used in LABs as the separator. Some attempts to use advanced membranes like polyvinylidene difluoride hexafluoropropylene (PVDF-HFP) with engineered pore structures are reported to allow fast Li+ ion migration [88]. Review articles concerning the characteristics of separators in LAB technologies can be found elsewhere [89,90], while the primary focus of the current work is to provide a comprehensive review of the bifunctional catalysts developed to improve the performance of such novel battery systems. To this end, the mechanisms governing the function of LABs are discussed in the following sections.
#### Lithium anode

The typical choice for the anode material in a LAB is lithium, providing a very high theoretical capacity of 3860 mA h g−1, lightweight, and a very low potential of −3.04 V [91]. Such a low potential allows a larger operational window and fast kinetics, while the mentioned properties make Li extremely reactive, raising safety and efficiency concerns. Other challenges with Li anodes include the high impedance during cycling due to the instability of the solid-electrolyte-interface (SEI) layer [57,64], the accumulation of shuttled discharge products at the anode surface [57], the Li dendrite growth [92] and low coulombic efficiency of the cell due to irreversible consumption of the Li anode and the electrolyte. In that sense, strategies such as incorporating protective films that limit the crossover of O2, ROC and other contaminants [93], utilizing lithiated Si, Al, and C anodes [94,95], and promoting the growth of protective layers, including artificial SEI [49,50] have already delivered promising results, but still need further fine-tuning for a better-performing anode. One other outstanding problem associated with Li anode is the morphological roughness introduced due to the continuous stripping and plating processes, particularly charging at higher current densities [96–98]. Therefore, typically aprotic electrolytes are recommended for use with Li metal anodes which minimize the damage to the anode material [92]. However, if other requirements are satisfied, using a solid electrolyte may be more protective for Li anodes in the future, since it limits most of the unwanted interactions with the Li metallic anode. Similar to electrolytes, advances in Li anode are only briefly discussed here, and in detailed review can be found in the recent reviews presented by Chen et al. and Wang et al. [99,100].
#### Li-air battery cathode

The oxygen evolution reaction (OER), and the oxygen reduction reaction (ORR) are two sets of key reactions occurring at the cathode of a LAB. The oxygen is supplied from the atmospheric air, and generally, an electrocatalyst is required to support such reactions. The cathode covers functions as a current collector, a catalyst layer, and a diffusion layer during the operation as three main responsibilities. The current section briefly discusses the features in the materialistic and structural composition of the cathode needed to fulfil the above requirements.

The cathodic structure should support the electron transport outward and inward from the cathode, acting as a current collector, which could be either a metallic or non-metallic material [100]. Porous metal foams of either Ni [101], Cu [102], Al [103] or metallic composites [104] are frequently being used as metallic current collectors. On the other hand, carbon-based materials [105] have been reported as the non-metallic current collecting layers. More recently, metal/carbon hybrid current collectors have gained attention, among which hybrids such as copper-coated carbon fibers [106], graphene-coated 3D porous Cu [77,78], and graphene-like conductive carbon coated Al [107] have shown excellent performance as current collectors. It is believed that the enhanced performance of non-metallic current collectors is due to inhibiting the corrosion that occurs in metallic current collectors and decreasing the interfacial energy barriers.

Cathode in an LAB should also act as a gas diffusion layer (GDL) providing multiple functionalities of (a) supporting the catalyst layer; (b) providing sufficient oxygen via diffusion channels, and (c) preventing the liquid leak out of the cell. Therefore, a large body of theoretical and experimental studies have targeted optimizing the porosity, pore structure, and the surface of the gas diffusion layer. A model developed by Read and Ren [83] presents a clear correlation between the LAB's discharge capacity and the cathode's pore volume, where mesopores found to have the highest contribution to the functionalaties of cathodes, and the micropores with smaller pore volumes were found to be less effective at storing discharge products, where the pores were observed to be easily flooded with small amount of discharge products during the cell discharge.

Sahapatsombut and his team [108] developed another model by studying the dynamics of the porous cathode using a micro-macro homogeneous mathematical model. The model predicted that the discharge capacity of the battery depends on the cathode porosity and structure, kinetic parameters, and oxygen solubility in the electrolyte [108]. Further, the porosity of the electrode was found to decrease with the cycle number [109]. Therefore, controlling the pore distribution within the gas diffusion is suggested to be an effective technique to enhance the discharge capacity of the cathode. A 2D transient model developed by Faghri [110]suggested that a linear pore distribution with an average porosity of 0.75 could yield a higher specific capacity than a cathode of uniform pore distribution. The results also revealed that the electrode with a higher porosity at the air side had the highest specific capacity [110]. A recent article by Li and co-workers [111] further investigated the effects of linear pore distribution on the oxygen supply, porosity, Li2O2 volume fraction, and oxygen diffusion coefficient at various discharged stages using a cathode prepared with three layers of cathode material mixing CNT and carbon black in a way to have average pore sizes of 100 nm, 300 nm, and 500 nm respectively increasing towards the air side. As the article identified, the porosity of the electrode plays a critical role in the oxygen transfer, thus the specific capacity of the cell, as presented in Fig. S2(a) [111].

To fulfil the requirements identified by the theoretical studies, the diffusion layer should ideally be made out of a lightweight porous material with a pore gradient where larger pores should be positioned toward the air side. Different carbon allotropes have been tested in practical scenarios. Deyang Qu and co-workers [112] developed a hierarchal structure in which larger pores can accommodate Li oxides without blocking the mass transferring pathways. Most micropores and mesopores can be blocked at the initial stages of oxygen reduction, reducing the overall surface available for the reactions. However, the work proved a near-linear relationship between the average pore diameter and the cathode capacity [112]. Another study by the same group found a way to considerably increase the discharge capacity by delaying the cathode's passivation via long-chain hydrophobic molecules attached carbon black-based modified gas diffusion layer [113]. An article by Wang and co-workers [114] could achieve a discharge capacity of 6587 mA h g−1 carbon at the rate of 0.15 mA cm−2 by using polytetrafluoroethylene (PTFE) attached to carbon paper as the GDL. The synergy between the large pores and partly wetted catalysts is believed to be responsible for the performance enhancements [114]. Following the suggestions made by previously conducted theoretical studies, a group led by Zhao [115] prepared a cathode with a stepwise gradient pore distribution with a selected pore distribution from 100 to 500 nm. The results indicated that the discharge capacity increased by 19.2 % and 82.3 % compared to uniform porous cathodes when 100 nm and 500 nm average pore size cathode was used, as illustrated in Fig. S2(b). The enhanced capacity was attributed to improved oxygen diffusion pathways and sufficient pore volumes to accommodate the discharge product [115]. In summary, most recent studies suggest that cathodes of LABs containing mesopores with pore sizes around 20–30 nm are capable of accommodating Li2O2. On the other hand, micropores can easily get blocked by the discharge product and the embedded catalyst, reducing the effective surface area considerably [88].

In the cathode compartment of a typical LAB, the catalytic layer is of specific importance. Even though the theoretical overpotential of Li2O2 is around 0.2 V, it can be as high as 1.5 V, as reported in several empirical studies [116,117]. Many factors, including poor reaction kinetics, the formation of large crystals of insulating Li2O2, and poor interfacial properties, are contribute to the high overpotential. Therefore, the bi-functional catalysts have been efficiently used to improve the reaction kinetics in LABs [118]. While the OER and ORR kinetics are naturally slow, a catalyst layer can significantly enhance the kinetics of reactions. The catalysts supporting OER, and ORR reactions are called “bi-functional” catalysts. The focus of the current article is to discuss and review the performances of different types of bifunctional catalysts for LAB electrodes in recent years and to highlight the ones with standout performances among them.
#### Working mechanisms

As discussed, the basic aprotic cells consist of the Li anode, electrolyte, separator, and cathode. The cathode and the electrolyte involve the main chemical reactions occurring in an LAB cell, and an ideal cathode should provide favourable conditions for fast reaction kinetics and long-lasting performances [119]. Typical, LAB cells identified as batteries consist of Li metallic anode, aprotic electrolyte, and lightweight carbon [120,121] or metallic [57,122] conductive porous cathode unless mentioned otherwise, and the reaction mechanisms discussed under is associated with such a system.

##### Mechanisms on discharge

As the LAB discharges, O2 molecules diffuse into the battery through the porous cathodic network and undergo a single electron reduction forming superoxide radical as indicated in equation (1), which was followed by Li ion coupling as shown in equation (2). (1) O 2 + e ⇌ O 2 − (2) O 2 − + L i + ⇌ L i O 2

Current understanding is the initial one-electron reduction of the oxygen molecule doesn't go through a chemisorption [123], but the fate of the produced superoxide radical ( O 2 − . ) is determined by the properties of the cathode surface and the electrolyte. It's hard to determine which contribution overpowers the other, since most studies conducted, neglect the effect of the other while reporting.

From the perspective of the electrolyte, the stability of the superoxide in the electrolyte depends on the counteraction [124]. As observed in K–O2 batteries, since K2O2 is not highly stable, long-life stability can be found with the superoxide (KO2) [125]. In contrast, peroxides with smaller cations are more stable. Hence, the intermediate product of lithium superoxide has a shorter lifetime in the electrolyte before converting into lithium peroxide (Li2O2) via disproportionation as indicated in equation (3). (3) 2 L i O 2 ( s o l ) ⇌ L i 2 O 2 ( s ) + O 2 ( g )

The produced Li2O2 is an insoluble solid product, and it's known to assemble as large toroid-like particles at the pores of the cathode, providing decent discharge capacity. The mentioned mechanism is well established as the “solution mechanism”. A sizeable quantity of LiO2 needs to be dissolved at the electrolyte to favour the solution mechanism, and the donor number (DN) of the solvent needs to be high to facilitate such a mechanism. Alternatively, solvents with low DN promote the superoxide to stay attached to the surface of the cathode till it subsequently reduces to the solid deposit of lithium peroxide. The overall process is called the “surface mechanism”, and in addition to the DN of the electrolyte, the availability of the surface defects and the energy of the facet are also contributed to governing superoxide reduction pathways at the cathode surface.

Hence, surface adsorbed LiO2 can undergo the following reaction pathways, (i) disproportionate into Li2O2 as indicated in equation (3), (ii) electrochemically reduce into Li2O2 by obtaining another electron as presented in equation (4), and (iii) stabilized on the surface as LiO2 without further reduction. The third mechanism is yet to be fully accepted across the wide battery community, but it was reported that defect sites presented at the cathode surface could stabilize the superoxide [126]. (4) L i + + L i O 2 ( a d s ) + e → L i 2 O 2 ( a d s )

Most of the pioneers in Li-air/Li–O2 battery research, who are now interested in solution-based redox mediators, are recommending avoiding the surface-mediated process, which is known to deposit Li2O2 on the surface of the electrode as a film-like layer [127]. Despite, the arguments that the growth of a film-like layer could passivate the electrode surface, ineffectiveness in solid catalysts, and limit the discharge capacity, many researchers have published their findings, acknowledging decent LAB performance owing to surface-grown Li2O2 layers [128]. Fig. 2 summarises the above discussion through graphical illustrations explaining different oxygen reduction pathways that could occur during the battery discharge.

The above reaction mechanisms are mostly valid for the Li–O2 batteries under room temperature operation. The reaction mechanisms could be drifted towards either way with the varying temperature. As the temperature lowers, reaction kinetics as well as the solubility in the electrolyte also lowers promoting a more surface-mediated mechanism. While operating the Li–O2 batteries at high temperatures benefiting from faster reaction kinetics [129], low-temperature operation helps suppress the side reactions [129]. The battery operation becomes more complicated in Li-air batteries, as the different components in the air could make a large number of non-reversible side reactions consuming Li, as well as blocking the pores in the cathode unless molecules find a way to shuttle towards the Li anode. Even though, moisture and CO2, and NOx are known as culprits, forming non-reversible parasite products such as Li2CO3 and LiNO3. recent studies suggested that small quantities of moisture could benefit the performance of Li–O2/Li-air batteries [130]. For example, it was mentioned that the presence of small percentages of water in electrolytes could act as an (acceptor number) additive, improving the solubility of LiO2 and helping to form larger Li2O2 toroids, increasing the discharge capacity [130]. Recent findings by Clare P. Grey's group also support the existence of water/moisture in LABs in the presence of solid or redox catalysts, where the successful reversibility of LiOH was demonstrated [131,132].
##### Mechanisms for charging

During the charging step, the solid discharge product decomposes, releasing O2 into the air, known as the Oxygen Evolution Reaction (OER) [133]. The overall response can be written as equation 5, for which the open-circuit voltage can be calculated as 2.96 V vs Li/Li+ [91]. (5) 2 L i ( s ) + O 2 ( g ) ⇌ L i 2 O 2 ( s ) ( E O C V = 2.96 V v s L i / L i + ) In a practical scenario, the specific discharge capacity varies from the theoretical value of 3500 W h kg−1, and a charging overpotential of ∼1 V is typically observed. It is believed that the discharge mechanism and the nature of the discharge product, including its morphology, crystallinity, and affinity to the cathode surface, are critical to determining the charging overpotential and the discharge capacity of the cell [92].

The current understanding is that the LiO2, surface-grown Li2O2, or the Li2O2 with an amorphous nature are easily decomposable with lower charging overpotentials, and the generalized oxygen evolution reaction can be found in equation (6). (6) L i ( 2 − x ) O 2 ( S ) → x L i + + x e + O 2

Under the surface-mediated mechanism, since the discharged product (Li2-xO2) is in good contact with the cathode surface, the interface resistance is reported to be low. With that, the cell's ability to be fully recovered without high charging overpotentials will keep the electrolyte and the carbonaceous components of the cathode safe without being decomposed, which are known to be susceptible to high potentials, ensuring a longer lifespan for the battery.

In contrast, the bulk Li2O2 toroid need a higher charging potential to get decomposed, showing a greater hysteresis in between discharging and charging voltage profiles. The weaker bonding between the active cathode material and the discharged product is the main reason for higher overpotentials upon charging, as the interfacial resistance is much higher in such instances [136]. Under the mentioned scenario, in some cases, the recovery of Li ions can only be partially possible after a full charge.

In most practical scenarios, the charging profile contains both domains explained earlier at varying proportions, expanding the charging profile from 3.0 V to 4.5 V. However fast decomposition can be expected if the discharging mechanism is dominated by the surface-mediated route. Currently, there is a dispute about whether the defect density or the facet energy of the solid catalyst surface is more important for the reliable LAB operation, in addition to the conductivity, stability, stability of the electrolyte in the presence of the catalyst, and the scarcity and commercial viability of using the catalytic material. Before discussing individual domains of the solid catalyst and their performances, it's important to be aware of the possible parasitic reaction pathways limiting battery performances, and eventually ending the life span of the LAB cell.
##### Parasitic reactions and degradation mechanisms

Reduced oxygen species (ROC), lithiated oxygen species (LixO2), protonated oxygen radicals, singlet oxygen (1O2), and some catalysts are now identified as the main culprits in promoting parasitic reactions in Li-air/Li–O2 batteries.

Early studies on LAB degradation suggest that LiO2 is the main source of parasitic reactions due to its high reactivity. The C and H atoms next to heteroatoms in organic electrolytes were found to be susceptible to nucleophilic attacks by O2−, LiO2, and Li2O2 . But recent studies have identified singlet oxygen (1O2) is most responsible for the battery degradation through parasitic reactions, which is currently known to be produced during the chemical disproportionation of superoxide radicals, and the oxidation of Li2O2 [137]. Even though the thermodynamics and the kinetics of the mentioned singlet oxygen-generating reaction pathways are still under discussion [138], the increased singlet oxygen generation during the high overpotentials during the oxidation of the peroxides is believed to be the reason for fast battery degradation as battery charges over 3.8 V [137]. Currently, further research is progressing toward understanding reaction pathways and reliable detection of singlet oxygen [139] and techniques on quenching the generated singlet oxygen via physical quenchers [140]. The carbon electrode materials and binders were found to be reacting with the mentioned ROC and singlet oxygen primarily forming Li2CO3, which needs potentials above 3.8 V to decompose [141]. The degradation is reported to be intensified in the presence of moisture, which helps form more reactive protonated reduced oxygen compounds that could lead to chain reactions via H atom or H+ abstraction [141,142]. Studies on the degradation mechanisms of non-carbonaceous cathode materials and their contribution to degradation mechanisms are yet to make significant progress. But we cannot rule out the possibility of catalysts becoming inactive in contact with the mentioned radicals, and also the potential ability of catalysts like transition metal phosphides to promote the singlet oxygen generation by oxidating protonated/non-protonated reduced oxygen radicals as reported elsewhere [143], which needed a careful study to be conducted soon.
### Electrolyte and separator

The electrolyte is a key component in Li-air/Li–O2 technology, determining the operational window and the associated reaction mechanisms involved in energy storage and release. In LABs, four different types of electrolytes have been tried out: aqueous, non-aqueous (aprotic organic solvents or ionic liquids), hybrid of aqueous and non-aqueous engineered configuration, and all-solid-state electrolytes [65]. An ideal electrolyte is expected to have many features, including high ionic conductivity with suitable viscosity and polarity, allowing ions to move without much hassle and enabling a sufficient amount of salts to dissolve in the solvent. Other desirable characteristics include the appropriate stability against reactive species in the system, without any side reactions occurring, stability in the electrolyte for the full operational window of the electrochemical system, allowing all the necessary reactions to take place, and low volatility, high purity, and flame retardancy, ensuring safe operation [66,67].
