Repository: Queimo/Splitter_MR

# **SplitterMR**

**SplitterMR** is a library for chunking data into convenient text blocks compatible with your LLM applications.
> [!IMPORTANT] 
> 
> **Version 1.0.0 released – First Stable Release!**
> 
> **We are excited to announce the first stable release of SplitterMR (v1.0.0)!** Install it with the following command:
> 
> ```python
> pip install splitter-mr
> ```
> 
> **Highlights:**
> 
> - 🚀 [**Stable API**](#core-install) consolidating all v0.x features.
> - 📖 **[Readers](https://andreshere00.github.io/Splitter_MR/api_reference/reader/):** Plug-and-play support for Vanilla, MarkItDown, and Docling, covering formats like text, Office, JSON/YAML, images, HTML, and more.

File: outputs/elsevier_markdown/10.1016@j.proche.2009.07.287 (1).md
# Polymer composite strain sensor based on dielectrophoretically aligned tellurium nanorods

## References

- A Star DR Kauffman Carbon Nanotube Gas and Vapor Sensors Angew Chem Int Ed 47 2008 6550 6570

- Y Li H Wang X Cao M Yuan M Yang A composite of polyelectrolyte-grafted multi-walled carbon nanotubes and in situ polymerized polyaniline for the detection of low concentration triethylamine vapor Nanotechnology 19 2008 015503+5

- H Kaden H Jahn M Berthold Study of the glass/polypyrrole interface in an all-solid-state pH sensor Solid State Ionics 169 2004 129 133

- P Murugaraj D Mainwaring N Mora-Huertas Thermistor behaviour in a semiconducting polymer–nanoparticle composite film J Phys D: Appl Phys 39 2006 2072 2078

- M Knite V Teteris A Kiploka J Kaupuzs Polyisoprene-carbon black nanocomposites as tensile strain and pressure sensor materials Sens Actuators, A 110 2004 142 149

- C Cochrane V Koncar M Lewandowski C Dufour Design and Development of a Flexible Strain Sensor for Textile Structures Based on a Conductive Polymer Composite Sensors 7 2007 473 492

- NF Mott EA Davis Electronic processes in non-crystalline materials 2nd ed. 1979 Oxford Oxford Univ. Press

- H Overhof Hopping conductivity in disordered solids J Treusch Festkörperprobleme 16 1976 Berlin/Heidelberg Springer Verlag 239 265

- A Nussbaum Electrical Properties of Pure Tellurium and Tellurium-Selenium Alloys Phys Rev 94 1954 337 342

- B Mayers Y Xia One-dimensional nanostructures of trigonal tellurium with various morphologies can be synthesized using a solutionphase approach J Mater Chem 12 2002 1875 1881

File: outputs/elsevier_markdown/10.1016@j.seppur.2026.137007 (1).md (part 1 of 6)
# Bridging porosity and performance: design rules for industrially viable metal organic frameworks in CO₂ capture

## Body

### Introduction: the paradigm shift from equilibrium to process-relevant design

#### The prevailing focus on equilibrium metrics

For the past two decades, MOFs research for CO₂ capture has been focused on record-breaking equilibrium properties such as maximum CO₂ uptake capacity (mmol/g), high CO₂/N₂ selectivity, and moderate adsorption enthalpies (Qst). While these metrics provide valuable thermodynamic insights, but real processes involve kinetics, heat transfer and cycling. [1] [2] [3] [4]. A MOF exhibiting exceptional adsorption capacity may show slow kinetics, poor stability under humid conditions, or high synthesis costs, makes it unsuitable for industrial deployment [5]. The field has inadvertently reinforced this equilibrium-centric view by: (i) Reporting single-point isotherms at idealized conditions (dry gas, 298 K, 1 bar). (ii) Neglecting dynamic breakthrough curves and cyclic capacity under realistic feeds [6]. (iii) Underemphasizing capital cost implications of slow kinetics (larger beds, longer cycles) [7] [8]. (iv)Treating material stability as a binary "stable/unstable" classification without mechanistic insight [9].
#### Why process-relevant metrics matter

Productivity (kg CO₂ captured per kg adsorbent per hour) is the most critical metric for determining equipment size and capital cost. For the same throughput, high-capacity but slow uptake MOFs require larger beds than fast-kinetics MOFs in TSA, cycle times limited by heat transfer increase adsorbent requirements and CAPEX [10] [11]. Mass and heat transfer limitations dominate real-world performance. Intraparticle diffusion through micropores (typical time constant: seconds to minutes) Film resistance at particle surfaces (seconds) Macropore transport in shaped pellets/beads (seconds to minutes) Thermal wave propagation in TSA beds (minutes to hours) [10] [12] [13]. Capital costs are often CAPEX dominated for TSA (large beds, heat exchangers) and compressor dominated for VSA/PSA [1].

To systematically review CO₂ capture materials in the context of these process-relevant metrics, we adopt a structured framework that organizes materials and processes along three complementary axes: application scenario (post-combustion, pre-combustion, or direct air capture), process type (TSA, VSA, PSA, ESA, or hybrid cycles), and validation level (laboratory powders, shaped pellets, modules, or pilot-scale systems). This framework provides a clear context for evaluating performance metrics such as productivity, stability, energy efficiency, and economic viability, and it underpins the presentation of representative materials and processes in Tables 3 and 4. By explicitly linking material properties to process conditions and validation stage, the review connects laboratory and simulation-level insights to potential pathways for practical deployment. Benchmark MOFs for CO₂ capture include Mg-MOF-74 for high capacity and selectivity, UiO-66 for exceptional stability, UTSA-16 for competitive adsorption under humidity, and CALF-20 for hydrophobicity and thermal robustness, providing a basis for comparing performance across TSA, PSA, and other separation processes.
#### Derivation of the five process-informed design rule: systematic evidence-based approach

**Table 1.1 — Design rules**

| Design Rule | Key Questions | Process Impact |
| --- | --- | --- |
| 1. Productivity & Kinetics | What is the cyclic throughput? How do mass/heat transfer limit cycle time? | Determines bed volume, CAPEX, footprint |
| 2. Stability (Mechanistic) | Why does the framework resist degradation? Which molecular features confer robustness? | Determines adsorbent lifetime, replacement cost, OPEX |
| 3. Scalability | Can synthesis be scaled to tons? What are precursor costs and supply chains? | Determines material cost, manufacturing feasibility |
| 4. Energy Efficiency | Which process mode (TSA/VSA/PSA/TVSA)is optimal for the application? | Determines parasitic energy, OPEX, competitiveness |
| 5. Economic Viability | What are CAPEX/OPEX breakdowns? How does the MOF compare to incumbents? | Determines commercial viability, investment decisions |

**Table 1.2 — Distribution of reviewed studies across major research focus areas, showing the number and percentage of papers in each category and their relevance to the proposed design rules.**

| Focus Area | Number of Papers | Percentage | Relevance to Design Rules |
| --- | --- | --- | --- |
| Process engineering & optimization | 156 | 39.3% | Rules 1, 4, 5 |
| Material synthesis & characterization | 98 | 24.7% | Rules 2, 3 |
| Techno-economic analysis (TEA) | 58 | 14.6% | Rule 5 |
| Stability & degradation studies | 47 | 11.8% | Rule 2 |
| Scale-up & manufacturing | 23 | 5.8% | Rule 3 |
| Computational screening | 15 | 3.8% | Rules 1, 4, 5 |
| Total | 397 | 100% | All rules |

**Table 2 — Unified Process-Informed Design Rules and Indicators for CO₂ Capture**

| Design Rule | Indicator (Symbol) | Units | Post-Combustion | Pre-Combustion | DAC | References |
| --- | --- | --- | --- | --- | --- | --- |
| Productivity & Kinetics | Productivity (P) | mol CO₂/(kg·h) | >0.5 | >0.8 | >0.2 | [14] [15] |
|   | Working capacity (ΔN) | mmol/g | >2.0 | >3.0 | >1.0 | [16] [17] |
|   | Cycle time (t_cycle) | min | <60 (VSA)/<120 (TSA) | <30 (PSA) | <90 | [15] |
| Stability | Hydrothermal & chemical stability (S_HT/S_chem) | % retention | >90 | >90 | >90 | [14] |
|   | Thermal stability (T_decomp) | °C | >300 | >300 | >300 | [14] |
|   | Cyclic/long-term stability (S_cyc/S_LT) | % retention | >80 | >80 | >80 | [14] |
| Scalability | Synthesis yield & production rate (Y / R_prod) | % / kg/day | >80 / >10 | >80 / >10 | >80 / >10 | [18] [19] |
|   | Material cost (C_material) | $/kg | <15 | <15 | <20 | [18] |
| Energy Efficiency | Adsorption enthalpy (Qₛₜ) | kJ/mol | –30 to –50 | –20 to –40 | –50 to –80 | [14] |
|   | Regeneration energy (E_reg) | MJ/kg CO₂ | 1.5–2.0 | 0.5–1.0 | 3–5 | [14] |
|   | Parasitic/heat recovery (η_HR / E_parasitic) | % / MJ/kg CO₂ | >70 / <0.3 | >80 / <0.2 | >60 / <0.5 | [20] |
| Economic Viability | Total capture cost(C_capture) | $/t CO₂ | <60 | <40 | <150 | [21] |
|   | Competitive benchmarks |   | MEA ∼40–60 | PSA ∼30–45 | DAC ∼94–232 | [21] |

The five process-informed design rules proposed in this review are derived from a systematic synthesis of prior literature rather than experiential judgment, drawing on a meta-analysis of 397 peer-reviewed studies (2020–2025) encompassing process simulations, techno-economic analyses, and pilot-scale demonstrations of adsorption-based CO₂ separation systems. The cited studies are used to synthesize recurring, process-level trends reported across literature rather than to introduce standalone results from individual works [14] [1] [15] [16] [17] [18]. Across these studies, productivity and kinetics consistently emerge as dominant CAPEX drivers due to their impact on bed size and cycle time, while long-term cyclic stability and material lifetime govern OPEX through replacement frequency and performance degradation under humid and impurity-containing conditions [13] [19]. High-throughput computational screenings that integrate molecular simulation with process optimization further demonstrate that equilibrium metrics such as adsorption capacity and selectivity alone are weak predictors of cyclic performance and economic viability [20] [21] [11]. These conclusions are corroborated by pilot-scale demonstrations, which show that materials exhibiting excellent equilibrium behavior frequently fail to meet productivity, stability, or scalability requirements under realistic operating conditions. Together, this evidence identifies productivity, stability, scalability, material cost, energy efficiency, and economic viability as the key factors underlying the five design rules ( Table 1.1 ). To contextualize the proposed design rules within the existing literature, the reviewed publications were categorized by primary research focus area. Table 1.2 summarizes the distribution of 397 studies, along with their relevance to individual design rules. Process engineering and optimization dominates the literature (39.3%), supporting Rules 1, 4, and 5, while comparatively fewer studies address scale-up and manufacturing (5.8%), indicating a potential gap related to Rule 3. Table 2 provides representative target values for post-combustion, pre-combustion, and DAC applications. Units are standardized: $ = US dollars; ton CO₂ = metric ton of CO₂ captured; cycles = adsorption/desorption cycles; kJ/mol, MJ/kg CO₂, and W/m2·K are standard physical units. These unified indicators enable systematic material screening and evaluation of process-relevant performance, bridging the gap between laboratory characterization and industrial deployment.
### The prevailing focus on equilibrium metrics

For the past two decades, MOFs research for CO₂ capture has been focused on record-breaking equilibrium properties such as maximum CO₂ uptake capacity (mmol/g), high CO₂/N₂ selectivity, and moderate adsorption enthalpies (Qst). While these metrics provide valuable thermodynamic insights, but real processes involve kinetics, heat transfer and cycling. [1] [2] [3] [4]. A MOF exhibiting exceptional adsorption capacity may show slow kinetics, poor stability under humid conditions, or high synthesis costs, makes it unsuitable for industrial deployment [5]. The field has inadvertently reinforced this equilibrium-centric view by: (i) Reporting single-point isotherms at idealized conditions (dry gas, 298 K, 1 bar). (ii) Neglecting dynamic breakthrough curves and cyclic capacity under realistic feeds [6]. (iii) Underemphasizing capital cost implications of slow kinetics (larger beds, longer cycles) [7] [8]. (iv)Treating material stability as a binary "stable/unstable" classification without mechanistic insight [9].
### Why process-relevant metrics matter

Productivity (kg CO₂ captured per kg adsorbent per hour) is the most critical metric for determining equipment size and capital cost. For the same throughput, high-capacity but slow uptake MOFs require larger beds than fast-kinetics MOFs in TSA, cycle times limited by heat transfer increase adsorbent requirements and CAPEX [10] [11]. Mass and heat transfer limitations dominate real-world performance. Intraparticle diffusion through micropores (typical time constant: seconds to minutes) Film resistance at particle surfaces (seconds) Macropore transport in shaped pellets/beads (seconds to minutes) Thermal wave propagation in TSA beds (minutes to hours) [10] [12] [13]. Capital costs are often CAPEX dominated for TSA (large beds, heat exchangers) and compressor dominated for VSA/PSA [1].

To systematically review CO₂ capture materials in the context of these process-relevant metrics, we adopt a structured framework that organizes materials and processes along three complementary axes: application scenario (post-combustion, pre-combustion, or direct air capture), process type (TSA, VSA, PSA, ESA, or hybrid cycles), and validation level (laboratory powders, shaped pellets, modules, or pilot-scale systems). This framework provides a clear context for evaluating performance metrics such as productivity, stability, energy efficiency, and economic viability, and it underpins the presentation of representative materials and processes in Tables 3 and 4. By explicitly linking material properties to process conditions and validation stage, the review connects laboratory and simulation-level insights to potential pathways for practical deployment. Benchmark MOFs for CO₂ capture include Mg-MOF-74 for high capacity and selectivity, UiO-66 for exceptional stability, UTSA-16 for competitive adsorption under humidity, and CALF-20 for hydrophobicity and thermal robustness, providing a basis for comparing performance across TSA, PSA, and other separation processes.
### Derivation of the five process-informed design rule: systematic evidence-based approach

The five process-informed design rules proposed in this review are derived from a systematic synthesis of prior literature rather than experiential judgment, drawing on a meta-analysis of 397 peer-reviewed studies (2020–2025) encompassing process simulations, techno-economic analyses, and pilot-scale demonstrations of adsorption-based CO₂ separation systems. The cited studies are used to synthesize recurring, process-level trends reported across literature rather than to introduce standalone results from individual works [14] [1] [15] [16] [17] [18]. Across these studies, productivity and kinetics consistently emerge as dominant CAPEX drivers due to their impact on bed size and cycle time, while long-term cyclic stability and material lifetime govern OPEX through replacement frequency and performance degradation under humid and impurity-containing conditions [13] [19]. High-throughput computational screenings that integrate molecular simulation with process optimization further demonstrate that equilibrium metrics such as adsorption capacity and selectivity alone are weak predictors of cyclic performance and economic viability [20] [21] [11]. These conclusions are corroborated by pilot-scale demonstrations, which show that materials exhibiting excellent equilibrium behavior frequently fail to meet productivity, stability, or scalability requirements under realistic operating conditions. Together, this evidence identifies productivity, stability, scalability, material cost, energy efficiency, and economic viability as the key factors underlying the five design rules ( Table 1.1 ). To contextualize the proposed design rules within the existing literature, the reviewed publications were categorized by primary research focus area. Table 1.2 summarizes the distribution of 397 studies, along with their relevance to individual design rules. Process engineering and optimization dominates the literature (39.3%), supporting Rules 1, 4, and 5, while comparatively fewer studies address scale-up and manufacturing (5.8%), indicating a potential gap related to Rule 3. Table 2 provides representative target values for post-combustion, pre-combustion, and DAC applications. Units are standardized: $ = US dollars; ton CO₂ = metric ton of CO₂ captured; cycles = adsorption/desorption cycles; kJ/mol, MJ/kg CO₂, and W/m2·K are standard physical units. These unified indicators enable systematic material screening and evaluation of process-relevant performance, bridging the gap between laboratory characterization and industrial deployment.
### Design rule 1: productivity and kinetics—the forgotten metrics

#### Defining productivity in cyclic adsorption

Productivity quantifies the rate of CO₂ capture per unit mass of adsorbent:

Productivity = (kg CO₂ captured) / (kg adsorbent × cycle time)

Typical units: mol CO₂ / (kg adsorbent per hour) or kg CO₂ / (m3 bed per hour)

For a fixed plant throughput (e.g., 1 million tons CO₂/year), low productivity demands proportionally larger adsorbent inventories, increasing both CAPEX (vessels, piping, land) and OPEX (adsorbent replacement, maintenance) [22]. Bed utilization factor (fraction of bed actively participating in adsorption at any instant) is often <50% in TSA due to thermal wave propagation, further inflating required bed volume [23] [24] [25] [26].
#### Mass transfer pathways and limitations

CO₂ molecules must traverse multiple resistances from bulk gas to adsorption site: (i) External film resistance (gas boundary layer at particle surface): ∼1–10 s time constant (ii) Macropore diffusion (in shaped pellets/beads): ∼10–100 s (iii) Micropore diffusion (within MOF crystals) ∼10–1000 s [27] [28]. (iv) Surface barrier (pore mouth constriction): can dominate if pore apertures are small Hierarchical porosity (macro- + meso- + micropores) reduces diffusion path lengths and accelerates uptake [29] [30]. For example, MOFs grown on open-porous fiber substrates exhibited 2–3× faster breakthrough times compared to packed powder beds due to reduced intraparticle diffusion distances. Representive metrics: CPO-27-Ni (spray-granulated 300–700 μm spheres) lead to breakthrough time ≈5 min in lab-scale fixed bed (1% CO₂/N₂, 1 bar, 298 K) [31] whereas CALF-20 (structured pellets) shows Cyclic VSA capacity ≈2.5 mmol/g with 90% recovery in 10-min cycles (dry feed) [32], Mg₂(dobpdc)-fiber composite: 50% uptake time <3 min (400 ppm CO₂, humid air) vs. >10 min for powder [33]. The amine-appended Mg2(dobpdc) fiber sorbents selectively capture CO2 with productivities over 4 mmol/g of the fiber, under humid flue gas conditions, at least five times higher than those of state-of-the-art amine-functionalized silica-based fiber sorbents [11] [34] [35].

From a process perspective, bed volume is inversely proportional to productivity: Bed Volume ∝ 1 Cyclic Capacity × Cycle Frequency

Thus, slow-kinetics MOFs require larger bed volumes, increasing CAPEX and associated infrastructure. For example, a 400 MW NGCC post-combustion CO₂ capture plant (90% capture) using a slow-kinetics MOF would need 3,000 tons of adsorbent versus 1,500 tons for a fast-kinetics MOF, raising CAPEX by ∼$15 million (assuming $50/kg MOF and $10 million for additional vessels/piping) [36] [11].
#### Integration with swing adsorption processes:

Among the various CO2 capture methods, Swing Adsorption Processes selectively separate CO2 and other gases close to room temperature, thus offer a more energy-efficient alternative to conventional techniques, especially for specialized industrial applications [37]. These processes have gained significant attention because the theoretical minimum energy required to recover CO₂ from flue gas and compress it to 150 bar is only about 0.75 GJ/tonne-CO2 [38].

Depending on the methods used for regeneration of adsorbents after each adsorption cycle in a CO2 capture process, several processes can be adopted to achieve CO2 separation, including (1) vacuum and pressure swing adsorption (VSA and PSA), (2) temperature swing adsorption (TSA), (3) electric swing adsorption (ESA), (4) simulated moving bed (SMB), (5) purge displacement ( Fig. 1 ) [39] and (6) Electric/magnetic induction swing adsorption (ESA/MISA) ( Fig. 4 ). In addition to these parameters, economic and technical factors must also be considered during the selection of an adsorption method. Choosing the best adsorption method for purification is thus a significant challenge [40].

CO2 recovery and purity are key parameters that determine the performance of swing adsorption processes [41]. Optimizing both is essential for achieving high process productivity, economic viability, and long-term sustainability. CO2 recovery refers to the percentage of CO2 captured from the feed gas. Higher recovery maximizes the use of the adsorbent and improves energy and process efficiency. CO2 purity indicates how free the captured CO2 is from impurities such as N2, CH4, and moisture. However, there is often a trade-off between recovery and purity. Achieving high purity can reduce recovery or increase energy demand, as more stringent separation conditions may either capture less CO2 or require additional energy for sorbent regeneration. Balancing these parameters is critical in designing efficient and cost-effective CO2 capture systems. To match the transportation/injection requirements, the CO2 recovery must be at 90% with purity higher than 95% [42]. Furthermore, a trade-off exists between the process economics and operational flexibility, which must be carefully balanced to enable the industrial adoption of CO2 capture technologies [43]. One way to introduce flexibility is by relaxing the CO2 recovery constraint; however, this can reduce overall capture efficiency. Adsorption-based processes present a promising solution, as they can be tailored to improve operational flexibility while maintaining high performance within the limits of CO2 recovery and purity [44]. CO2 recovery and purity are calculated using the following equations. (1) CO 2 Purity % = n CO 2 , EVAC n CO 2 , EVAC + n N 2 , EVAC . 100 % (2) CO 2 Recovery % = n CO 2 , EVAC n CO 2 , PRES + n N 2 , ADS . 100 % where n CO2 and n N2 are the number of moles of CO2 and N2 collected in a specific step within one cycle. Note that n CO2, PRES will be zero in the recovery calculation for the four-step cycle with feed pressurization. ADS = Adsorption; EVAC = Evacuation; PRES = Pressurization [45].

**Table 3 — Comparison of several CO2 capture processes. Reproduced from ref [42].**

| Process | CO2 feed molar fraction (%) (other gases present) | CO2 purity (%) | CO2 recovery (%) |
| --- | --- | --- | --- |
| PSA | 13 (O2) | 99.5 | 69 |
| TSA | 10 | 95 | 81 |
| TSA | 17 | n.a. | 40 |
| ESA | 10 | 23.33 | 92.57 |
| VSA | 15 | 90 | 90 |
| VSA | 17 | n.a. | 87 |
| 3-bed VSA | 12 | 90–95 | 60–70 |
| PSA/VSA | 20 | 58–63 | 70–75 |
| PSA/VSA | 15 (H2O) | 59 | 87 |
| VPSA | 17 | 99.5–99.8 | 34–69 |
| VPSA | 16 (O2) | 99 | 53–70 |
| PTSA | 10 | 99 | 90 |
| 2-bed-2-step PSA | n.a. | 18 | 90 |
| VTSA | 17 | n.a. | 97 |

The performance of various swing adsorption processes in terms of CO2 purity and recovery is summarized in Table 3 . Among the CO2 adsorption processes evaluated, ESA exhibits the highest CO2 recovery, whereas the hybrid VPSA and PTSA configurations deliver the highest purity, reaching 99%.

**Table 4 — Summary of MOF-based adsorption processes for post-combustion CO₂ capture: process type, feed composition, recovery, purity, and representative references**

| MOFs | Types of Process for CO 2 capture | CO 2 /N 2 mixture | CO 2 recovery | CO 2 purity | Ref. |
| --- | --- | --- | --- | --- | --- |
| Mg-MOF-74 | PSA | 15/85 vol.% | 69.50% | 99.65% | [64] |
| Mmen-Mn2(dobpdc) and mmen-Mg2(dobpdc) | four-step VSA | 15/85 mol% | ≥90% | ≥95% | [78] |
| MOF-Mg, MOF-Mn, MOF-Co, MOF-Zn and MOF-Fe | Four-step TSA | 19/78 vol.% | ≥ 90% | ≥ 96% | [80] |
| Mg-MOF-74 | Four-step TSA | 20/80 vol.% | 86.5% | 96.22% | [82] |
| UTSA-16(Zn) MOF | 5-step TSA cycle | 15/70-75% | 91.1% | 97.7% | [84] |
| Mg2(dobpdc)(tetramine) MOF | 3-step SA-TSA | 4/96 mol% | ≥ 90% | ≥95% | [86] |
| MOF MIL-160(AI) | 3-bed 6-step VPSA | 15/85 vol.% | 92.7% | 90% | [93] |
| Mg-MOF-74 | 2-bed 5-step P/VSA | 15/85 vol.% | 90.16% | 97.57% | [94] |
| PVA@UiO-66 MOF | four-step Skarstrom-type PVSA | 15/85 vol.% | 56% | 29.9% | [95] |
| CALF-20 | VSA | 15/85 vol.% | 90% | 95% | [96] |
| Ni-MOF-74 | two-stage P/VSA | 14.1 mol% CO2 | - | 67% | [97] |
| Na-, Mg- and Al-rho-ZMOFs | VSA | 15/85 vol.% | 90% | 95% | [98] |
|   | Four-step VSA | 14/86 vol.% | 90% | 92% |   |
| MOF (CuBTC) | Six-step heavy reflux VSA | 14/86 vol.% | ∼74% | ∼67% | [99] |
| MOF-Mn, MOF-Fe, MOF-Co, MOF-Zn, and MOF-Mg | VSA | 15/85 vol.% | >90% | >95% | [78] |
| Mg-MOF-74 | VPSA | 15/85 vol.% | 94.8% | 95.3% | [100] |

To develop efficient CO2 adsorption processes, the adsorbent should exhibit the following key properties: (1) high CO2 selectivity, (2) high CO2 adsorption capacity, (3) use of low-cost raw materials, (4) fast adsorption/desorption kinetics, (5) low heat capacity, and (6) strong thermal, mechanical and chemical stability under prolonged operations and exposure to impurities. A wide range of solid adsorbents have been designed and synthesized with controlled structures, compositions, adsorption mechanisms, and regeneration behavior to enhance CO2 capture performance [46] [47]. Among these, MOFs have emerged as one of the most promising materials in the CO2 capture field, owing to their exceptional chemical and structural tunability, high porosity, water stability, and ease of regeneration MOFs offer a versatile and efficient platform for swing adsorption processes due to their higher CO2 adsorption capacities and selectivity compared to conventional solid adsorbents. When tested at elevated pressures, MOFs have demonstrated higher CO2 adsorption capacities than commercial Zeolite 13X [48]. While a wide range of MOFs have been computationally designed and screened for CO2 capture, experimental validation of their performance under practical process conditions remains relatively limited in the literature. In the following sections, the CO2 capture performance of various MOFs, particularly with respect to key metrics such as CO2 recovery and purity, is evaluated in both individual and hybrid swing adsorption processes. A summary of CO2 capture performance of different MOFs is provided in Table 4 .

##### Pressure swing adsorption process (PSA):

PSA is a promising gas capture and separation technique known for its relatively low operational cost, primarily due to its use of moderate pressures. However, the mechanical energy required for the desorption step can offset some of these cost advantages. Moreover, the purity of the recovered adsorbate is often lower compared to other separation methods, which may limit its applicability in processes requiring high-purity outputs. In a PSA process, adsorbents are regenerated by reducing the pressure, making it particularly suitable for separating weakly adsorbed substances, especially when high product purity is required or when rapid cycling enhances the efficiency of the adsorbent use. Extensive computational studies on MOF synthesis and screening have been conducted to design advanced materials aimed at improving the efficiency of CO2 capture and separation processes [49]. The selection of an appropriate adsorbent for CO2 capture depends on the CO2 partial pressure and its source, such as flue gas or ambient air. For instance, zeolites can adsorb large amounts of CO2, but they typically require very low temperatures or vacuum conditions for effective desorption [50] [51] [24]. In contrast, activated carbons are promising candidates for CO2 capture, as they have already been successfully employed in PSA units for CO2 removal during hydrogen purification [52]. Despite its relatively low selectivity and density, the cost of activated carbon remains a critical factor in its evaluation as an adsorbent material. Conversely, MOFs offer high specific gas capture selectivity and capacity, along with the potential for cost-effective production. MOFs consist of inorganic metal nodes coordinated with organic linkers, forming highly tunable structures. This structural versatility allows the design of thousands of distinct frameworks with varying affinities and selectivities for CO2. The pore limiting diameter (PLD) is a critical structural parameter of an adsorbent that governs its selectivity for specific gas adsorbate. If the PLD is smaller than the kinetic diameter of the target gas molecules, those molecules are unable to enter the pores, thereby preventing adsorption [53]. The PLD of MOFs can be readily tuned through a metal substitution, providing an effective strategy to tailor their selectivity for CO2 [54]. Phase-change MOFs represent an emerging class of adsorbents for efficient gas separation, characterized by step-shaped adsorption isotherms and offering both high selectivity and capacity under optimum conditions [55]. A wide range of MOFs have been applied in PSA processes for various gas-related applications, including carbon capture, oxygen generation, hydrogen and methane storage, as well as alkane separation [56].

Grande et al. measured adsorption breakthrough curves for a quaternary gas mixture representative of the composition produced during the steam methane reforming (SMR) process using UTSA-16 MOF as adsorbent (100 g), to mimic real industrial systems [57]. This quaternary mixture is composed of 76% H2, 17% CO2, 3% CH4 and 4% CO simulating the off-gas composition from a typical steam methane reformer. UTSA-16 demonstrated higher selectivity for CO2 compared to the other gases, accompanied by significant heat generation during adsorption, as evidenced by a column temperature rise of 35 K to 55 K at low and high flow rates, respectively. Additionally, UTSA-16 exhibited a higher adsorption capacity for CO2 than zeolites, indicating its potential for use in processes involving the simultaneous production of H2 and CO2.

The previous studies revealed that the adsorption properties of MOFs are regulated by both the enthalpy of adsorption and free volume [58] [59]. Among the four MOFs studied UiO-66(Zr), UiO-66(Zr)-Br, UiO-67(Zr), and Zr–Cl2AzoBDC, UiO-66(Zr)-Br exhibited the highest enthalpies of adsorption for CO, N2, CH4, and CO2. This is attributed to its narrow pores and pore windows, as well as the presence of bromine functional groups, which enhance electrostatic and dispersion interactions, respectively ( Fig. 2 ) [60] [61]. At high pressures, UiO-67(Zr) showed the highest adsorption capacities for all four gases. This performance is likely due to its slightly shorter linkers, which create narrower pores and promote stronger dispersion interactions. Conversely, at low pressures, MOFs with smaller pore sizes, such as UiO-66(Zr) (6.6 Å) and UiO-66(Zr)-Br (6.4 Å), demonstrated the highest uptakes for CO, N2, CH4, and CO2.

Bao et al. investigated a copper-based MOF, Cu(hfipbb)(H2hfipbb)0.5, for the kinetic separation of CO2 and CH4 via a PSA process. The separation leverages the difference in diffusion rates within the MOF’s microporous channels, where CO2 diffuses more rapidly than CH4 due to its smaller kinetic diameter. This MOF exhibited a kinetic selectivity of 26, significantly outperforming conventional adsorbents in CO2/CH4 separation [62]. Mg-MOF-74 is one of the most extensively studied adsorbents for CO2 capture as it shows high adsorption performance even in the presence of moisture, due to its open metal sites located in hexagonal channels that are aligned along the c axis [63]. A computational study using a one-dimensional mathematical model evaluated the post-combustion CO2 capture performance of Mg-MOF-74 in a PSA process [64]. The model incorporated key process parameters, including pressure drop, multicomponent mass diffusion, and mass and heat transfer. A heat regeneration step was also integrated to improve CO2 sequestration efficiency. Under simulated conditions with heat regeneration, Mg-MOF-74 achieved a CO2 purity of 99.65% and a recovery rate of 69.50%. Notably, its capture performance remained stable over 10 adsorption-desorption cycles. Capturing CO₂ before combustion requires isolating CO₂ from hydrogen-heavy gas mixtures generated after the water-gas shift reaction in techniques like gasification or steam-methane reforming. Due to the elevated operational pressures and heightened CO₂ partial pressures, solvent-based absorption systems, including Selexol, are the most advanced towards commercial implementation; nevertheless, the application of solid adsorbents within pressure swing adsorption (PSA) processes is currently receiving considerable scholarly attention [65] [66]. Typical shifted syngas streams contain 15–35 vol% CO₂ and 30–80 vol% H₂ and are produced at pressures commonly exceeding 5–40 bar, conditions that strongly favor pressure-driven separation processes [67] [68]. Because PSA-based hydrogen purification is already widely deployed, pre-combustion CO₂ capture would require only minor modifications to existing processes rather than a complete redesign [69]. Moreover, the massive scale of hydrogen purification (∼50 million tonnes per year) implies that even modest efficiency gains could have substantial energy and economic impact. For instance, reducing the energy consumption of purification (7.3 MW h per tonne H₂) by 10% would save energy equivalent to shutting down 18 average-sized coal-fired power plants [69]. Consequently, the development of next-generation adsorbents for pre-combustion CO₂ capture with improved energy efficiency could significantly lower the environmental and economic costs associated with global H₂ production. Moreover, PSA is particularly advantageous under pre-combustion scenarios because the regeneration of adsorbents can be accomplished through depressurization to near-atmospheric pressure, which is energetically more favorable compared to temperature- or vacuum-swing methodologies [70]. Furthermore, CO₂/H₂ separations are inherently more advantageous than CO₂/N₂ separations, attributable to the greater disparities in polarizability and quadrupole moment, which facilitate enhanced selectivity in physisorption-based systems. In this context, metal–organic frameworks have emerged as promising next-generation adsorbents, exhibiting high CO₂ working capacities and tunable CO₂/H₂ selectivity of 5–8 mmol/g under PSA-relevant high-pressure conditions, although challenges related to stability, impurities, and large-scale deployment remain. Examples encompass magnesium based MOF-74 (Mg₂(dobdc)), nickel-based MOF-74 (Ni₂(dobdc)), copper-based Cu-BTTri MOF [BTTri= (1,3,5-tris(1H-1,2,3-triazol-5-yl)benzene (ligand))], and HKUST-1 (also referred to as Cu₃(BTC)₂), all of which feature accessible metal sites that facilitate robust CO₂ adsorption, in addition to zirconium-based UiO-66-NH₂, recognized for its hydrothermal resilience and moderate affinity for CO₂ [71] [72] [73] [74] [75]. Considering the extensive industrial utilization of Pressure Swing Adsorption (PSA) for hydrogen purification accounting for approximately 50 million tonnes of hydrogen annually even incremental enhancements in adsorbent efficacy could substantially mitigate energy expenditures and environmental repercussions [69].
##### Vacuum swing adsorption process (VSA):

A typical VSA process is commonly designed as a 4-step cycle with feed pressurization, especially in applications like CO2 capture or O2/N2 generation from air [76]. Fig. 3 depicts the four-step VSA process, which includes: (1) adsorption, (2) forward blowdown, (3) reverse evacuation, and (4) feed pressurization. VSA is appealing because it operates at lower pressures and requires less energy than alternative adsorption processes.

Farooq et al. developed a novel two-step methodology for the rapid screening of adsorbents for post-combustion CO2 capture using a four-step VSA process with light product pressurization [77]. Five key equilibrium isotherm characteristics of CO2 isotherm such as binary CO2 loading, CO2/N2 selectivity, Henry’s constant, nonlinearity at feed concentration and local slope were identified that most strongly influence process performance. By applying central composite design and neural network modeling, the authors optimized VSA cycle operating conditions for each combination of isotherm parameters. Additionally, they developed meta-models to estimate the minimum energy consumption and maximum productivity, while also assessing whether adsorbents could achieve the target performance metrics of 95% CO2 purity and 90% recovery. However, most studies primarily rely on breakthrough experiments coupled with numerical simulations to assess separation performance. This limitation stems from the practical challenges associated with scaling up MOF synthesis to the tens-of-grams scale, which is often unfeasible in typical academic settings. An additional limitation is the significant time and resource demands associated with the current VSA process. Rajendran et al. employed a hydrophobic MOF, CALF-20, for CO2 capture from a N2/CO2 gas mixture (85/15 mol%) using an integrated adsorption configuration combining basic VSA with light-product pressurization (LPP) [44]. The model predictions were validated through experimental demonstration of a VSA separation process, guided by a Pareto curve. The experiments showed that the basic four-step VSA cycle achieved 95% CO2 purity with 70% recovery, while the four-step cycle with light-product pressurization (LPP) improved performance to 95.5% purity and 88.1% recovery. Five diamine-doped MOFs, including mmen-Mn2(dobpdc) and mmen-Mg2(dobpdc), which exhibit S-shaped CO2 adsorption isotherms, were evaluated for CO2 capture using the VSA process [78]. A multi-objective genetic algorithm was employed in a comprehensive optimization and simulation study to enhance productivity and reduce parasitic energy consumption. The parasitic energy required per tonne of CO2 captured was lower for the MOFs mmen-Mn2(dobpdc) (142 kWhe) and mmen-Mg₂(dobpdc) (152 kWhe) compared to Zeolite 13X (162 kWhe). Additionally, the CO2 productivities of mmen-Mn2(dobpdc), mmen-Mg2(dobpdc), and Zeolite 13X were 0.40, 0.45, and 0.65 mol CO2 m-3 ads-1, respectively, with CO2 recovery and purity levels of ≥90% and ≥95%.
##### Temperature swing adsorption process (TSA)/ Temperature–vacuum swing adsorption (TVSA):

The TSA process involves the adsorption of CO2 molecules onto a solid adsorbent at a lower temperature, followed by desorption through heating. A typical TSA cycle consists of three main steps: (1) adsorption at ambient temperature and pressure, (2) countercurrent regeneration at elevated temperature, and (3) purging during the cooling phase. The TSA process is widely used for CO2 capture due to its readily available low- and medium-grade thermal energy resources required for complete adsorbent regeneration, as well as its compatibility with renewable energy integration [79].

In a four step TSA cycle, the CO2 capture potential of recently developed MOFs, including MOF-Mg, MOF-Mn, MOF-Co, MOF-Zn, and MOF-Fe was evaluated through a comprehensive modeling study. By optimizing the operating conditions, it was found that the energy requirement for the TSA process using these MOFs, particularly MOF-Mn, was reduced by more than 20% compared to commercial 13X zeolite. Additionally, a smaller temperature swing was sufficient to achieve comparable CO2 purity and recovery levels [80].
