Repository: Queimo/Splitter_MR

# **SplitterMR**

**SplitterMR** is a library for chunking data into convenient text blocks compatible with your LLM applications.
> [!IMPORTANT] 
> 
> **Version 1.0.0 released – First Stable Release!**
> 
> **We are excited to announce the first stable release of SplitterMR (v1.0.0)!** Install it with the following command:
> 
> ```python
> pip install splitter-mr
> ```
> 
> **Highlights:**
> 
> - 🚀 [**Stable API**](#core-install) consolidating all v0.x features.
> - 📖 **[Readers](https://andreshere00.github.io/Splitter_MR/api_reference/reader/):** Plug-and-play support for Vanilla, MarkItDown, and Docling, covering formats like text, Office, JSON/YAML, images, HTML, and more.

File: outputs/elsevier_markdown/10.1016@j.compscitech.2023.110271 (1).md (part 2 of 2)
# Polymer nanocomposite adhesives with internal nano-heaters to facilitate multilayer laminate separation
The cyclability of the selected SF-D2 sample was also investigated by DSC and FTIR. In a previous study we found that the network recovery in thermo-reversible solvent-based polyurethane adhesives depends on the treatment applied to the samples after heating. We observed that storing the samples at room temperature for a longer period of time resulted in a higher percentage of network recovery than annealing at 60 °C for shorter time [27]. This is a very important feature from a sustainability point of view, since lowering the temperature of post-irradiation treatment leads to significantly lower energy consumption. Consequently, the effect of post-irradiation sample treatment on the physicochemical properties of SF-D2 was investigated and the results are shown in Fig. 6 . The sample was subjected to different post-irradiation treatments: an irradiation cycle of 90s was applied; then, the sample was annealed at 60 °C for a short period (2 h) and subsequently stored at room temperature for 3 days. This process was repeated twice (cycles 1 and 2). In the third cycle, the sample was irradiated for a further 90 s and annealed at 60 °C for 20 h. Two main features can be highlighted from the DSC curves. Firstly, the shape of the DSC curves of SF-D2 after the first two cycles of irradiation/post-treatment is different to that of the control sample, in that the broad endothermic peak splits into two well-defined maxima after storage at room temperature. These two peaks correspond to the unlocking of the diastereomers of the thermoreversible DA moieties [46]; the maximum at lower temperature is attributed to the endo diastereomer, while the process at higher temperature corresponds to the exo diastereomer [46,47]. A higher proportion of endo diastereomer is usually achieved under kinetic control of the reaction, while exo products are thermodynamically more favorable [47]. The ratio between endo and exo isomers has been studied as a function of the chemical nature of the substituent on each side of the DA bond and a variety of results have been observed [48]. In this study, the different cycles are applied to the same adhesive formulations, and thus the changes are not related to the chemical nature of the adhesive, but rather to the breaking/reconstruction processes themselves. The control sample, prepared by curing at 50 °C and the sample annealed at 60 °C after the 3rd irradiation cycle, present a broad DSC endotherm with a maximum at 132–134 °C with a predominant contribution of the exo form, suggesting that at the curing or annealing temperature the thermodynamically more stable diastereomer is favored. On the other hand, the sample stored at room temperature (cycles 1 and 2) shows an important contribution of the less stable diastereomer with two maxima at 108 and 130–135 °C, corresponding to the endo and exo forms, respectively. Favoring the selective formation of the endo form is very relevant from the point of view of sustainability, since obtaining a product rich in this diastereomer would lower the temperature at which the thermoreversible bonds would break, leading to important energy and cost savings.

The integration of the DSC peak suggests that the initial enthalpy of the process (control sample ΔH = 9.5 J g−1) is maintained after the annealing post-treatment (cycle 3, ΔH = 9.4 J g−1), whereas a slight decrease is observed for the samples held at room temperature after irradiation (cycle 1, ΔH = 7.3 J g−1; cycle 2, ΔH = 8.7 J g−1). This suggests that the degree of network reconstruction after irradiation is more favored at slightly higher temperatures than at room temperature. This is also a very relevant aspect for sustainability as the decrease in the network reconstruction limits the times that an adhesive can be reused. Therefore, there appears to be a trade-off between the energy used to break the thermoreversible bonds and the efficiency of the network reconstruction for reuse.
### Conclusions

Novel adhesives that incorporate remote triggering of adhesion loss are described. These adhesives contain small amounts of graphene that under IR irradiation acts as an internal heater promoting the rupture of the adhesive network. It is demonstrated that the adhesive with a graphene content of 0.25 wt % and a polyol/isocyanate ratio of 1.7 exhibits remarkable changes in its flow and creep properties after irradiation.

The results of this study open the door to the preparation of reversible adhesives where adhesion can be controlled on demand via short irradiation cycles. This is of paramount importance in applications such as the recycling/recovery of multilayered materials used in packaging. In these materials the adhesive is located in the inner layers. The graphene located in the adhesive layer is sensitive to electromagnetic radiation and generates local ‘hot spots’ via the photothermal effect, increasing the rate and efficiency of the network breakup. This approach offers several advantages, including highly localized heating within the adhesive layer, external triggering, high energy efficiency, increased bond rupture rate and short timescale. It is also an attractive, simple and scalable strategy to be able to integrate it into recycling lines. For instance, IR irradiation over a short time period would facilitate the separation of the individual polymer layers from the multilayer films to produce clean waste streams for effective recycling, and thus move away from a linear model of “take-make-dispose” towards a circular economy model for problematic multilayer packaging.
### Author statement

H. Seyler: Validation, Investigation, Writing- Review & Editing; Visualization. S. Quiles-Díaz: Investigation, G.J. Ellis, Writing- Review & Editing, Visualization, Funding Acquisition. P.S. Shuttleworth, Writing- Review & Editing, Visualization, Funding Acquisition A. Flores, Investigation, Writing- Review & Editing. M.A. Gómez-Fatou: Writing- Review & Editing, Funding Acquisition. H.J. Salavagione: Conceptualization, Writing- Original Draft, visualization, Supervision, Funding Acquisition.
### Supplementary data

The following is the Supplementary data to this article: Multimedia component 1 Multimedia component 1
### Supplementary data

Supplementary data to this article can be found online at https://doi.org/10.1016/j.compscitech.2023.110271.
## Tables

**Table 1 — List of formulations tested for the preparation of IR-sensitive thermoreversible adhesives incorporating graphene. (PNCO: isocyanate prepolymer; POH: polyol; DAF: Diels-Alder adduct; FA: furfuryl alcohol; TRB: thermoreversible bonds).**

| Entry | Sample name | PNCO (wt. %) | POH (wt. %) | DAF (wt. %) | FA (wt. %) | Graphene (wt. %) | TRB (%) |
| --- | --- | --- | --- | --- | --- | --- | --- |
| 1 | SF | 62.5 | 37.5 | 0 | 0 | 0 | 0 |
| 2 | SF-A1 | 58.7 | 32.0 | 6.9 | 2.4 | 0 | 12.3 |
| 3 | SF-A2 | 58.5 | 31.9 | 6.9 | 2.4 | 0.25 | 12.3 |
| 4 | SF-A3 | 58.4 | 31.8 | 6.9 | 2.4 | 0.50 | 12.3 |
| 5 | SF-A4 | 58.1 | 31.7 | 6.8 | 2.4 | 1.00 | 12.3 |
| 6 | SF-B1 | 57.8 | 35.3 | 5.1 | 1.8 | 0 | 9.2 |
| 7 | SF-B2 | 57.7 | 35.2 | 5.1 | 1.8 | 0.25 | 9.2 |
| 8 | SF-C1 | 65.0 | 27.1 | 6.2 | 1.6 | 0 | 10.0 |
| 9 | SF-C2 | 64.8 | 27.1 | 6.2 | 1.6 | 0.25 | 10.0 |
| 10 | SF-D1 | 65.4 | 25.5 | 7.2 | 1.9 | 0 | 11.5 |
| 11 | SF-D2 | 65.2 | 25.4 | 7.2 | 1.9 | 0.25 | 11.5 |

## References

- Y. Lei T. Zhang Y.C. Lin T. Granzier-Nakajima G. Bepete D.A. Kowalczyk Z. Lin D. Zhou T.F. Schranghamer A. Dodda A. Sebastian Y. Chen Y. Liu G. Pourtois T.J. Kempa B. Schuler M.T. Edmonds S.Y. Quek U. Wurstbauer S.M. Wu N.R. Glavin S. Das S.P. Dash J.M. Redwing J.A. Robinson M. Terrones Graphene and beyond: Recent Advances in Two-Dimensional Materials Synthesis, Properties, and Devices 2022 ACS Nanosci. Au 10.1021/acsnanoscienceau.2c00017

- F. Zhang K. Yang G. Liu Y. Chen M. Wang S. Li R. Li Recent advances on graphene: synthesis, properties and applications Composites Part A Appl. Sci. Manuf. 160 2022 107051 10.1016/j.compositesa.2022.107051

- V. Dhinakaran M. Lavanya K. Vigneswari M. Ravichandran M.D. Vijayakumar Review on exploration of graphene in diverse applications and its future horizon Mater. Today Proc. 27 2020 824 828 10.1016/j.matpr.2019.12.369

- C. Xie Y. Wang Z.X. Zhang D. Wang L.B. Luo Graphene/semiconductor hybrid heterostructures for optoelectronic device applications Nano Today 19 2018 41 83 10.1016/j.nantod.2018.02.009

- X. Zhou Q. Deng W. Yu K. Liu Z. Liu The rise of graphene photonic crystal fibers Adv. Funct. Mater. 32 2022 10.1002/adfm.202202282

- X. Sun C. Huang L. Wang L. Liang Y. Cheng W. Fei Y. Li Recent progress in graphene/polymer nanocomposites Adv. Mater. 33 2021 1 28 10.1002/adma.202001105

- S.J. Lee S.J. Yoon I. Jeon Graphene/Polymer Nanocomposites : Preparation 2022 Mechanical

- J.R. Potts D.R. Dreyer C.W. Bielawski R.S. Ruoff Graphene-based polymer nanocomposites Polymer 52 2011 5 25 10.1016/j.polymer.2010.11.042

- J. Wang X. Jin C. Li W. Wang H. Wu S. Guo Graphene and graphene derivatives toughening polymers: toward high toughness and strength Chem. Eng. J. 370 2019 831 854 10.1016/j.cej.2019.03.229

- D.G. Papageorgiou I.A. Kinloch R.J. Young Mechanical properties of graphene and graphene-based nanocomposites Prog. Mater. Sci. 90 2017 75 127 10.1016/j.pmatsci.2017.07.004

- A.J. Marsden D.G. Papageorgiou C. Vallés A. Liscio V. Palermo M.A. Bissett R.J. Young I.A. Kinloch Electrical percolation in graphene-polymer composites 2D Mater. 5 2018 10.1088/2053-1583/aac055

- X. Huang C. Zhi Y. Lin H. Bao G. Wu P. Jiang Y.W. Mai Thermal conductivity of graphene-based polymer nanocomposites Mater. Sci. Eng. R Rep. 142 2020 100577 10.1016/j.mser.2020.100577

- S. Park S. He J. Wang A. Stein C.W. Macosko Graphene-polyethylene nanocomposites: effect of graphene functionalization Polymer 104 2016 1 9 10.1016/j.polymer.2016.09.058

- M. López-González A. Flores F. Marra G. Ellis M. Gómez-Fatou H.J. Salavagione Graphene and polyethylene: a strong combination towards multifunctional nanocomposites Polymers 12 2020 10.3390/POLYM12092094

- M. Castelaín G. Martínez C. Marco G. Ellis H.J. Salavagione Effect of click-chemistry approaches for graphene modification on the electrical, thermal, and mechanical properties of polyethylene/graphene nanocomposites Macromolecules 46 2013 10.1021/ma401606d

- S. Quiles-Díaz P. Enrique-Jimenez D.G. Papageorgiou F. Ania A. Flores I.A. Kinloch M.A. Gómez-Fatou R.J. Young H.J. Salavagione Influence of the chemical functionalization of graphene on the properties of polypropylene-based nanocomposites Composites Part A Appl. Sci. Manuf. 100 2017 10.1016/j.compositesa.2017.04.019

- Y. Li G. Zhang A. Gao J. Cui S. Zhao Y. Yan Robust graphene/poly(vinyl alcohol) janus aerogels with a hierarchical architecture for highly efficient switchable separation of oil/water emulsions ACS Appl. Mater. Interfaces 11 2019 36638 36648 10.1021/acsami.9b11277

- A. Flores H.J. Salavagione F. Ania G. Mart nez G. Ellis M.A. G?mez-Fatou, the overlooked role of reduced graphene oxide in the reinforcement of hydrophilic polymers J. Mater. Chem. C 3 2015 10.1039/c4tc02425g

- M.N. Ahamad Said N.A. Hasbullah M.R.H. Rosdi M.S. Musa A. Rusli A. Ariffin M.D. Shafiq Polymerization and applications of poly(methyl methacrylate)-graphene oxide nanocomposites: a Review ACS Omega 7 2022 47490 47503 10.1021/acsomega.2c04483

- S. Aoyama I. Ismail Y.T. Park C.W. Macosko T. Ougizawa PET/Graphene compatibilization for different aspect ratio graphenes via trimellitic anhydride functionalization ACS Omega 5 2020 3228 3239 10.1021/acsomega.9b03288

- P. Enrique-Jimenez S. Quiles-Díaz H.J. Salavagione D. Wesner H. Schönherr J. González-Casablanca R. García-Quismondo G. Martínez M.A. Gómez-Fatou F. Ania A. Flores Control of the structure and properties of SEBS nanocomposites via chemical modification of graphene with polymer brushes Eur. Polym. J. 97 2017 1 13 10.1016/j.eurpolymj.2017.09.047

- F. Ania M.A. Gómez-Fatou H.J. Salavagione P. Enrique-Jiménez S. Quiles-Díaz A. Flores Creep behaviour of elastomeric nanocomposites by flat punch indentation: influence of graphene modification and content Compos. Sci. Technol. 198 2020 10.1016/j.compscitech.2020.108311

- S. Quiles-Díaz H. Seyler G.J. Ellis P.S. Shuttleworth A. Flores M.A. Gómez-Fatou H.J. Salavagione Designing new sustainable polyurethane adhesives: influence of the nature and content of diels–alder adducts on their thermoreversible behavior Polymers 14 2022 10.3390/polym14163402

- J.F. Vega H. Salavagione S. Quiles-Díaz H. Seyler M.A. Gómez-Fatou A. Flores The role of molecular architecture on the viscoelastic properties of thermoreversible polyurethane adhesives Polymer 262 2022 125431 10.1016/j.polymer.2022.125431

- K.M.A. Kaiser Recycling of multilayer packaging using a reversible cross-linking adhesive J. Appl. Polym. Sci. 137 2020 49230 10.1002/app.49230

- K.M.A. Kaiser J. Ewender F. Welle Recyclable multilayer packaging by means of thermoreversibly crosslinking adhesive in the context of food law Polymers 12 2020 10.3390/polym12122988

- A.A. Balandin S. Ghosh W. Bao I. Calizo D. Teweldebrhan F. Miao C. Ning Lau Superior thermal conductivity of single-layer graphene Nano Lett. 8 2008 902 907 10.1021/nl0731872

- Y. Huang J. Wu K.C. Hwang Thickness of graphene and single-wall carbon nanotubes Phys. Rev. B 74 2006 245413 10.1103/PhysRevB.74.245413

- B. Zhao J.M. Zhao Z.M. Zhang Enhancement of near-infrared absorption in graphene with metal gratings Appl. Phys. Lett. 105 2014 31905 10.1063/1.4890624

- A.F. Zedan S. Moussa J. Terner G. Atkinson M.S. El-Shall Ultrasmall gold nanoparticles anchored to graphene and enhanced photothermal effects by laser irradiation of gold nanostructures in graphene oxide solutions ACS Nano 7 2013 627 636 10.1021/nn304775h

- F. Li L. Wang H. Tian H. Zhang Y. Lin A model for photothermal conversion of graphene-filled nanocomposites under NIR irradiation Smart Mater. Struct. 29 2020 127001 10.1088/1361-665X/abc36c

- O.A. Savchuk J.J. Carvajal J. Massons M. Aguiló F. Díaz Determination of photothermal conversion efficiency of graphene and graphene oxide through an integrating sphere method Carbon N. Y. 103 2016 134 141 10.1016/j.carbon.2016.02.075

- C. Lin D. Sheng X. Liu S. Xu F. Ji L. Dong Y. Zhou Y. Yang NIR induced self-healing electrical conductivity polyurethane/graphene nanocomposites based on Diels−Alder reaction Polymer 140 2018 150 157 10.1016/j.polymer.2018.02.036

- J. Li G. Zhang R. Sun C.-P. Wong A covalently cross-linked reduced functionalized graphene oxide/polyurethane composite based on Diels–Alder chemistry and its potential application in healable flexible electronics J. Mater. Chem. C 5 2017 220 228 10.1039/C6TC04715G

- C. Lin D. Sheng X. Liu S. Xu F. Ji L. Dong Y. Zhou Y. Yang A self-healable nanocomposite based on dual-crosslinked Graphene Oxide/Polyurethane Polymer 127 2017 241 250 10.1016/j.polymer.2017.09.001

- H.J. Salavagione S. Quiles-Díaz H. Seyler G. Ellis P.S. Shuttleworth M.A. Gómez-Fatou Remotely triggered reversible bonds in adhesives for sustainable multi-layered packaging Sustain. Mater. Technol. 2023 e00632 10.1016/j.susmat.2023.e00632

- Z.-Y. Wang J.-C. Ho W.-J. Shu Studies of fluorine-containing bismaleimide resins part I: synthesis and characteristics of model compounds J. Appl. Polym. Sci. 123 2012 2977 2984 10.1002/app.34949

- H.J. Salavagione J. Sherwood M. De Bruyn V.L. Budarin G.J. Ellis J.H. Clark P.S. Shuttleworth Identification of high performance solvents for the sustainable processing of graphene Green Chem. 19 2017 10.1039/c7gc00112f

- N.B. Colthup L.H. Daly S.E. Wiberley N.B. Colthup L.H. Daly S.E.B.T.-I. to I R.S. (Third E. Wiberley CHAPTER 10 - ETHERS, ALCOHOLS, AND PHENOLS 1990 Academic Press San Diego 327 337 10.1016/B978-0-08-091740-5.50013-2

- Y. Heo H.A. Sodano Self-healing polyurethanes with shape recovery Adv. Funct. Mater. 24 2014 5261 5268 10.1002/adfm.201400299

- L.M. Sridhar M.O. Oster D.E. Herr J.B.D. Gregg J.A. Wilson A.T. Slark Re-useable thermally reversible crosslinked adhesives from robust polyester and poly(ester urethane) Diels–Alder networks Green Chem. 22 2020 8669 8679 10.1039/D0GC02938F

- V. Froidevaux M. Borne E. Laborbe R. Auvergne A. Gandini B. Boutevin Study of the diels-alder and retro-diels-alder reaction between furan derivatives and maleimide for the creation of new materials RSC Adv. 5 2015 37742 37754 10.1039/c5ra01185j

- K.C. Nicolaou S.A. Snyder T. Montagnon G. Vassilikogiannakis The Diels-Alder reaction in total synthesis Angew. Chem. Int. Ed. 41 2002 1668 1698 10.1002/1521-3773(20020517)41:10<1668::AID-ANIE1668>3.0.CO;2-Z

- Q. Zhou Z. Sang K.K. Rajagopalan Y. Sliozberg F. Gardea S.A. Sukhishvili Thermodynamics and stereochemistry of diels–alder polymer networks: role of crosslinker flexibility and crosslinking density Macromolecules 54 2021 10510 10519 10.1021/acs.macromol.1c01662
