Repository: Queimo/Splitter_MR

# **SplitterMR**

**SplitterMR** is a library for chunking data into convenient text blocks compatible with your LLM applications.
> [!IMPORTANT] 
> 
> **Version 1.0.0 released – First Stable Release!**
> 
> **We are excited to announce the first stable release of SplitterMR (v1.0.0)!** Install it with the following command:
> 
> ```python
> pip install splitter-mr
> ```
> 
> **Highlights:**
> 
> - 🚀 [**Stable API**](#core-install) consolidating all v0.x features.
> - 📖 **[Readers](https://andreshere00.github.io/Splitter_MR/api_reference/reader/):** Plug-and-play support for Vanilla, MarkItDown, and Docling, covering formats like text, Office, JSON/YAML, images, HTML, and more.

File: outputs/elsevier_markdown/10.1016@j.seppur.2026.137007 (1).md (part 4 of 6)
# Bridging porosity and performance: design rules for industrially viable metal organic frameworks in CO₂ capture
Water is a significant component of coal and natural gas-fueled plants flue gases, making it a powerful rival to CO2 due to its high interaction with materials containing polarizing centers. Water removal before a CO2 extraction unit would make industrial use of the process extremely unlikely, thus its presence must be carefully considered [125]. In MOFs, the presence of water can cause irreparable damage to the crystal structure by hydrolyzing the ligand-metal interactions, in addition to competitive adsorption on reactive sites [126] [127] [128]. This would limit the use of MOFs in genuine CCUS applications. MOFs exposed to humid flue gas, thermal cycling, and repetitive adsorption/desorption often undergo structural changes that reduce their CO₂ uptake. The main degradation pathways include hydrolysis of metal–ligand bonds, pore collapse, and framework rearrangement. Strategies such as water immobilization in diffusion channels have been developed to mitigate these effects [129]. Furthermore, the regeneration (temperature shift) of an adsorber that worked in the presence of moisture, generally requires temperatures higher than 373 K implying an additional energy demand with respect to an adsorber that worked in dry flow [128] [130] [131] [132]. This would limit the use of MOFs in genuine CCUS applications. For hydrophilic MOFs such as Mg-MOF-74, CO₂ uptake can decline by 50–90% at >40% RH. To address this, several design strategies has been designed [133]. (i) Hydrophobic linker functionalization: Alkyl, perfluoroalkyl, or aromatic groups reduce water affinity [134] [135] [136]. (ii) Anionic frameworks: Negatively charged frameworks (e.g., TIFSIX series) repel water electrostatically while attracting CO₂ via quadrupole interactions [137]. (iii) Pore size tuning: Ultra-micropores (<0.5 nm) exclude water while admitting CO₂, enabling kinetic separation [138]. (iv) Core–shell architectures: Hydrophobic shells (e.g., ZIF-8) protect hydrophilic cores (e.g., Mg-MOF-74) [10,139] [140]. Quantitative Example – MOF@MOF Composite: A ZIF-8@Mg-MOF-74 composite illustrates this approach. Under 15% CO₂, 60% RH, and 40 °C, bare Mg-MOF-74 exhibits 1.5 mmol CO₂/g (90% loss vs. dry), whereas the composite retains 3.2 mmol CO₂/g (30% loss). The ZIF-8 shell limits water ingress while allowing CO₂ diffusion to the core [136] [141] [142].
#### Thermal and oxidative degradation

MOFs are susceptible to structural failure under high-temperature regeneration (TSA) or in oxidative environments containing O₂ and NOₓ. These conditions can lead to organic linker decomposition through combustion or oxidation, reduction of metal nodes (e.g., Cu2+ → Cu+ → Cu0), and eventual framework collapse or amorphization. The extent of degradation depends on several factors: frameworks with weak metal–ligand bonds or volatile linkers often decompose below 200 °C, while redox-active metals such as Cu2+, Fe3+, and Co2+ are particularly vulnerable to reduction [143,144]. Additionally, aromatic linkers flanged by electron-rich substituents (amines, hydroxyl groups) are prone to oxidative attack. To mitigate these effects, molecular design strategies include the use of thermally robust linkers such as rigid aromatic dicarboxylates (terephthalate, 2,6-naphthalenedicarboxylate), incorporation of redox-inert metal nodes (Zr4+, Al3+, Mg2+), and regeneration under inert atmospheres (N₂ or CO₂) to exclude oxygen.[145] Frameworks designed via temperature-controlled synthesis, such as carbonate-pillared Zn-triazolate MOFs, demonstrate improved resilience to such chemical stress due to their reinforced structural motifs [146]. Protective coatings such as carbon or silica can further shield MOFs from oxidative species. For example, tetraamine-functionalized Mg₂(dobpdc) exhibits excellent thermal stability during TSA cycling between 40 °C and 120 °C, retaining 95% of its CO₂ capacity after 100 cycles with minimal amine leaching [147]. However, at 150 °C, C–N bond cleavage in amine groups reduces capacity by 30% after only 20 cycles, underscoring the need to limit regeneration temperatures below 140 °C to prevent degradation and maintain performance.
#### Leaching of functional groups

Functional group leaching, particularly of weakly bound species such as physisorbed amines or metal nanoparticles, is a critical degradation pathway during cyclic operation under humid or acidic conditions. To mitigate this, molecular design strategies include covalent grafting of functional groups to linkers or nodes (e.g., silane-based post-synthetic modification), coordinative anchoring to open metal sites via dative bonds (as in amine-appended MOFs), and framework incorporation, where functional groups are integrated into the organic backbone [148] [149] [150] [150]. A significant example is MOF-808-AA, consists of Zr₆ nodes and amino acids grafted to 1,3,5-benzenetricarboxylate linkers [151]. Under VSA cycling (15% CO₂, 60% RH, 0.1–1 bar) for 80 cycles, MOF-808-AA retained 100% CO₂ capacity with no detectable amino acid leaching by HPLC [35]. This stability corresponds to bidentate coordination between amino acids and Zr nodes, forming strong Zr–O bonds that prevent functional group loss underscoring the importance of robust anchoring for long-term performance. Table 5 shows the design to form strong MOFs.
### Hydrolysis and ligand displacement

Water molecules attack metal-linker coordinate bonds, displacing the organic linker and collapsing the framework: M–O(linker) + H₂O → M–OH + HO–linker [119]. Weak metal-linker bonds such as Zn2+, Cu2+, Co2+ are more labile than Zr4+, Al3+, Cr3+. 4-connected nodes are more vulnerable than 8- or 12-connected nodes. Carboxylates with electron-donating groups are more susceptible to protonation and displacement. The long-term stability of metal–organic frameworks (MOFs) under humid, thermal, and oxidative conditions is a critical requirement for their deployment in CO₂ capture. Several molecular design principles have emerged to enhance robustness. MOFs often degrade in the presence of water due to hydrolysis of metal–oxygen bonds. Strategies to mitigate this include: (i) High-valence, hard Lewis acid nodes: Frameworks based on Zr4+ (UiO-66), Al3+ (MIL-53, CAU-10), and Cr3+ (MIL-101) exhibit strong M–O bonds that resist hydrolysis.[120] [121]. (ii) High node connectivity: Clusters such as Zr₆O₄(OH)₄ in UiO-66 provide 12-fold connectivity, ensuring structural redundancy, multiple linkers must be cleaved before collapse occurs [122] [123] [124]. (iii) Electron-withdrawing linker substituents: Incorporating fluorinated or nitro-functionalized linkers reduces electron density on carboxylate oxygens, strengthening coordination bonds. (iv) Hydrophobic pore environments: Perfluorinated or alkyl-functionalized linkers repel water from coordination sites, further enhancing hydrolytic stability [13,14]. CALF-20 (Zn₄O(C₈H₄O₄)₃), constructed from Zn₄O nodes and naphthalenedicarboxylate linkers, demonstrates exceptional durability. When exposed to steam at 100 °C and 100% RH for over 450,000 cycles (≈10 years of operation), it retains >95% of its CO₂ capacity, with XRD confirming structural integrity. This resilience arises from moderate Zn–O bond strength combined with hydrophobic naphthalene linkers that suppress water adsorption, favoring CO₂ uptake below 40% RH [13].
### Competitive adsorption by water

Water vapor competes with CO₂ for adsorption sites, significantly reducing working capacity: CO ₂ ads + H ₂ O g ⇌ CO ₂ g + H ₂ O ads

Water is a significant component of coal and natural gas-fueled plants flue gases, making it a powerful rival to CO2 due to its high interaction with materials containing polarizing centers. Water removal before a CO2 extraction unit would make industrial use of the process extremely unlikely, thus its presence must be carefully considered [125]. In MOFs, the presence of water can cause irreparable damage to the crystal structure by hydrolyzing the ligand-metal interactions, in addition to competitive adsorption on reactive sites [126] [127] [128]. This would limit the use of MOFs in genuine CCUS applications. MOFs exposed to humid flue gas, thermal cycling, and repetitive adsorption/desorption often undergo structural changes that reduce their CO₂ uptake. The main degradation pathways include hydrolysis of metal–ligand bonds, pore collapse, and framework rearrangement. Strategies such as water immobilization in diffusion channels have been developed to mitigate these effects [129]. Furthermore, the regeneration (temperature shift) of an adsorber that worked in the presence of moisture, generally requires temperatures higher than 373 K implying an additional energy demand with respect to an adsorber that worked in dry flow [128] [130] [131] [132]. This would limit the use of MOFs in genuine CCUS applications. For hydrophilic MOFs such as Mg-MOF-74, CO₂ uptake can decline by 50–90% at >40% RH. To address this, several design strategies has been designed [133]. (i) Hydrophobic linker functionalization: Alkyl, perfluoroalkyl, or aromatic groups reduce water affinity [134] [135] [136]. (ii) Anionic frameworks: Negatively charged frameworks (e.g., TIFSIX series) repel water electrostatically while attracting CO₂ via quadrupole interactions [137]. (iii) Pore size tuning: Ultra-micropores (<0.5 nm) exclude water while admitting CO₂, enabling kinetic separation [138]. (iv) Core–shell architectures: Hydrophobic shells (e.g., ZIF-8) protect hydrophilic cores (e.g., Mg-MOF-74) [10,139] [140]. Quantitative Example – MOF@MOF Composite: A ZIF-8@Mg-MOF-74 composite illustrates this approach. Under 15% CO₂, 60% RH, and 40 °C, bare Mg-MOF-74 exhibits 1.5 mmol CO₂/g (90% loss vs. dry), whereas the composite retains 3.2 mmol CO₂/g (30% loss). The ZIF-8 shell limits water ingress while allowing CO₂ diffusion to the core [136] [141] [142].
### Thermal and oxidative degradation

MOFs are susceptible to structural failure under high-temperature regeneration (TSA) or in oxidative environments containing O₂ and NOₓ. These conditions can lead to organic linker decomposition through combustion or oxidation, reduction of metal nodes (e.g., Cu2+ → Cu+ → Cu0), and eventual framework collapse or amorphization. The extent of degradation depends on several factors: frameworks with weak metal–ligand bonds or volatile linkers often decompose below 200 °C, while redox-active metals such as Cu2+, Fe3+, and Co2+ are particularly vulnerable to reduction [143,144]. Additionally, aromatic linkers flanged by electron-rich substituents (amines, hydroxyl groups) are prone to oxidative attack. To mitigate these effects, molecular design strategies include the use of thermally robust linkers such as rigid aromatic dicarboxylates (terephthalate, 2,6-naphthalenedicarboxylate), incorporation of redox-inert metal nodes (Zr4+, Al3+, Mg2+), and regeneration under inert atmospheres (N₂ or CO₂) to exclude oxygen.[145] Frameworks designed via temperature-controlled synthesis, such as carbonate-pillared Zn-triazolate MOFs, demonstrate improved resilience to such chemical stress due to their reinforced structural motifs [146]. Protective coatings such as carbon or silica can further shield MOFs from oxidative species. For example, tetraamine-functionalized Mg₂(dobpdc) exhibits excellent thermal stability during TSA cycling between 40 °C and 120 °C, retaining 95% of its CO₂ capacity after 100 cycles with minimal amine leaching [147]. However, at 150 °C, C–N bond cleavage in amine groups reduces capacity by 30% after only 20 cycles, underscoring the need to limit regeneration temperatures below 140 °C to prevent degradation and maintain performance.
### Leaching of functional groups

Functional group leaching, particularly of weakly bound species such as physisorbed amines or metal nanoparticles, is a critical degradation pathway during cyclic operation under humid or acidic conditions. To mitigate this, molecular design strategies include covalent grafting of functional groups to linkers or nodes (e.g., silane-based post-synthetic modification), coordinative anchoring to open metal sites via dative bonds (as in amine-appended MOFs), and framework incorporation, where functional groups are integrated into the organic backbone [148] [149] [150] [150]. A significant example is MOF-808-AA, consists of Zr₆ nodes and amino acids grafted to 1,3,5-benzenetricarboxylate linkers [151]. Under VSA cycling (15% CO₂, 60% RH, 0.1–1 bar) for 80 cycles, MOF-808-AA retained 100% CO₂ capacity with no detectable amino acid leaching by HPLC [35]. This stability corresponds to bidentate coordination between amino acids and Zr nodes, forming strong Zr–O bonds that prevent functional group loss underscoring the importance of robust anchoring for long-term performance. Table 5 shows the design to form strong MOFs.
### Design Rule 3: scalability beyond examples—from lab to tons

#### Scale up challenges: more than just bigger batches

Transitioning MOF synthesis from laboratory-scale grams to industrial-scale tons presents challenges that extend beyond simply increasing batch size. Key considerations include reaction engineering optimizing between batch and continuous processes, ensuring efficient mixing, heat removal, and nucleation control as well as precursor economics, where the cost and availability of metal salts and organic linkers at ton scale become critical. Environmental and operational factors such as minimizing organic solvent use and energy consumption during activation steps also play a major role. Maintaining consistent quality across large batches requires stringent control over crystal size, morphology, and defect density, while post-synthesis processing (washing, activation, storage) and shaping (pelletization, extrusion, coating) must be adapted for industrial throughput.

Reaction yield and stoichiometry are central to cost efficiency. Laboratory syntheses often prioritize crystal quality over yield, typically achieving 50–80%, whereas industrial targets exceed 90% to minimize waste. Strategies include optimizing metal-to-linker ratios, using excess of cheaper reactants (often linkers) with recycling of unreacted material, and employing continuous-flow reactors with plug-flow characteristics for precise stoichiometry control [12]. Precursor cost is another determinant: inexpensive salts such as Al(NO₃)₃, MgCl₂, and ZnCl₂ cost $1–5/kg at ton scale, while Zr(IV) salts range from $10–50/kg and rare earth or noble metals exceed $100/kg. Organic linkers vary widely, from commodity terephthalic acid ($2–3/kg, produced at millions of tons annually for PET) to specialty naphthalenedicarboxylates ($50–200/kg) and custom functionalized linkers (> $500/kg). A techno-economic analysis for MIL-120(Al) illustrates these cost drivers: AlCl₃ ($3/kg), pyridine-based linker ($15/kg), solvents ($1/kg), and energy ($2/kg) yield a total precursor and energy cost of $21/kg. With 90% yield and accounting for labor and overhead, the estimated MOF cost is $13/kg. These figures underscore the importance of using commodity precursors whenever possible and avoiding custom linkers unless they deliver at least a twofold performance improvement. Traditional MOF syntheses rely on toxic, costly organic solvents such as DMF, DEF, and THF, which require energy-intensive recovery steps. To address sustainability and cost concerns, green alternatives have emerged, including water (ideal for hydrophilic linkers and stable nodes like Al3+ and Zr4+), ethanol or methanol (less toxic and easier to recycle), mechanochemical routes (solvent-free grinding, demonstrated for ZIFs and carboxylate MOFs), and electrochemical synthesis (anodic metal dissolution in linker solution, enabling continuous operation with minimal solvent use) [159] [160]. For instance, MIL-120(Al) synthesized in water at 80 °C and 1 bar achieved 88% yield at a 5 kg scale with energy consumption of only 2 kWh/kg and 50% lower cost compared to DMF-based routes [161]. Beyond solvent choice, process design plays a critical role in scalability. Batch synthesis remains common due to its simplicity and flexibility but suffers from long cycle times (24–72 h) and batch-to-batch variability. Continuous-flow synthesis offers steady-state operation, improved heat and mass transfer, and easier scale-up, though it requires precise control of flow and nucleation to prevent clogging. Demonstrated examples include ZIF-8 production in tubular reactors with a residence time of 10 min and throughput of 1 kg/h [162]. Additionally, in-situ growth on substrates such as fibers or foams combines synthesis and shaping in one step, as shown by Mg₂(dobpdc) grown on PAN fibers in a roll-to-roll process achieving pilot-scale production of 10 kg/day [163].
#### Shaping scalability: from lab pellet press to industrial granulator

Industrial shaping methods include roller compaction, extrusion, spray granulation, and fluidized-bed granulation, enable throughputs of 50–500 kg/h, producing pellets, extrudates, or granules with controlled size distribution. Quality control focuses on particle size uniformity (±20%), porosity retention, mechanical strength (>2 MPa crush strength), and homogeneous binder distribution. For instance, CPO-27-Ni scaled via spray granulation achieved 80 kg/day throughput with particle size 300–700 μm, CO₂ capacity of 1.8 mmol/g (vs. 2.3 mmol/g powder), and crush strength of 3.2 MPa at $45/kg shaped MOF [31] [164].
#### Supply chain and manufacturing infrastructure

Barriers to scale include limited availability of specialty linkers (lead times of 6–12 months), lack of standardized MOF synthesis and shaping equipment, absence of industry-wide quality standards, storage stability issues under ambient humidity, and regulatory hurdles (REACH, TSCA registration costing $50,000–$500,000 and taking 1–2 years). Opportunities lie in leveraging existing infrastructure for zeolite and activated carbon production, ongoing ISO/ASTM standardization efforts, and contract manufacturing services offered by companies such as BASF, MOF Technologies, and NuMat.
### Scale up challenges: more than just bigger batches

Transitioning MOF synthesis from laboratory-scale grams to industrial-scale tons presents challenges that extend beyond simply increasing batch size. Key considerations include reaction engineering optimizing between batch and continuous processes, ensuring efficient mixing, heat removal, and nucleation control as well as precursor economics, where the cost and availability of metal salts and organic linkers at ton scale become critical. Environmental and operational factors such as minimizing organic solvent use and energy consumption during activation steps also play a major role. Maintaining consistent quality across large batches requires stringent control over crystal size, morphology, and defect density, while post-synthesis processing (washing, activation, storage) and shaping (pelletization, extrusion, coating) must be adapted for industrial throughput.

Reaction yield and stoichiometry are central to cost efficiency. Laboratory syntheses often prioritize crystal quality over yield, typically achieving 50–80%, whereas industrial targets exceed 90% to minimize waste. Strategies include optimizing metal-to-linker ratios, using excess of cheaper reactants (often linkers) with recycling of unreacted material, and employing continuous-flow reactors with plug-flow characteristics for precise stoichiometry control [12]. Precursor cost is another determinant: inexpensive salts such as Al(NO₃)₃, MgCl₂, and ZnCl₂ cost $1–5/kg at ton scale, while Zr(IV) salts range from $10–50/kg and rare earth or noble metals exceed $100/kg. Organic linkers vary widely, from commodity terephthalic acid ($2–3/kg, produced at millions of tons annually for PET) to specialty naphthalenedicarboxylates ($50–200/kg) and custom functionalized linkers (> $500/kg). A techno-economic analysis for MIL-120(Al) illustrates these cost drivers: AlCl₃ ($3/kg), pyridine-based linker ($15/kg), solvents ($1/kg), and energy ($2/kg) yield a total precursor and energy cost of $21/kg. With 90% yield and accounting for labor and overhead, the estimated MOF cost is $13/kg. These figures underscore the importance of using commodity precursors whenever possible and avoiding custom linkers unless they deliver at least a twofold performance improvement. Traditional MOF syntheses rely on toxic, costly organic solvents such as DMF, DEF, and THF, which require energy-intensive recovery steps. To address sustainability and cost concerns, green alternatives have emerged, including water (ideal for hydrophilic linkers and stable nodes like Al3+ and Zr4+), ethanol or methanol (less toxic and easier to recycle), mechanochemical routes (solvent-free grinding, demonstrated for ZIFs and carboxylate MOFs), and electrochemical synthesis (anodic metal dissolution in linker solution, enabling continuous operation with minimal solvent use) [159] [160]. For instance, MIL-120(Al) synthesized in water at 80 °C and 1 bar achieved 88% yield at a 5 kg scale with energy consumption of only 2 kWh/kg and 50% lower cost compared to DMF-based routes [161]. Beyond solvent choice, process design plays a critical role in scalability. Batch synthesis remains common due to its simplicity and flexibility but suffers from long cycle times (24–72 h) and batch-to-batch variability. Continuous-flow synthesis offers steady-state operation, improved heat and mass transfer, and easier scale-up, though it requires precise control of flow and nucleation to prevent clogging. Demonstrated examples include ZIF-8 production in tubular reactors with a residence time of 10 min and throughput of 1 kg/h [162]. Additionally, in-situ growth on substrates such as fibers or foams combines synthesis and shaping in one step, as shown by Mg₂(dobpdc) grown on PAN fibers in a roll-to-roll process achieving pilot-scale production of 10 kg/day [163].
### Shaping scalability: from lab pellet press to industrial granulator

Industrial shaping methods include roller compaction, extrusion, spray granulation, and fluidized-bed granulation, enable throughputs of 50–500 kg/h, producing pellets, extrudates, or granules with controlled size distribution. Quality control focuses on particle size uniformity (±20%), porosity retention, mechanical strength (>2 MPa crush strength), and homogeneous binder distribution. For instance, CPO-27-Ni scaled via spray granulation achieved 80 kg/day throughput with particle size 300–700 μm, CO₂ capacity of 1.8 mmol/g (vs. 2.3 mmol/g powder), and crush strength of 3.2 MPa at $45/kg shaped MOF [31] [164].
### Supply chain and manufacturing infrastructure

Barriers to scale include limited availability of specialty linkers (lead times of 6–12 months), lack of standardized MOF synthesis and shaping equipment, absence of industry-wide quality standards, storage stability issues under ambient humidity, and regulatory hurdles (REACH, TSCA registration costing $50,000–$500,000 and taking 1–2 years). Opportunities lie in leveraging existing infrastructure for zeolite and activated carbon production, ongoing ISO/ASTM standardization efforts, and contract manufacturing services offered by companies such as BASF, MOF Technologies, and NuMat.
### Design rule 4: energy efficiency in application context—matching MOF to process

Post-Combustion Capture: Flue gas streams typically comprise 4-15% CO₂ at near-ambient pressure and high humidity (60-100% RH), with SOₓ and NOₓ contaminants. To reduce heating costs, VSA or PVSA methods are preferred, however TSA can be used if waste heat is available. Optimal MOFs have moderate adsorption enthalpies (−30 to −50 kJ/mol), good CO₂/N₂ selectivity (>50), steep isotherms at low pressure, quick uptake (<5 min), and water stability (>90% capacity retention at 60% RH). UTSA-16 retains 70% of its CO2 separation capacity after admitting water into a test flow designed to imitate emissions from a real post combustion carbon capture operation. This amine-free substance is unique in its great stability (tested for 160 cycles) and minimal temperature variation [165].

Pre-Combustion Capture: Early MOF research concentrated on post-combustion flue gas circumstances. However, current studies show that for pre-combustion CO₂ capture (high-pressure CO₂/H₂ or syngas streams), a tailored "adsorbent ↔ process" match is necessary. MOFs should have high CO₂ capacity at multiple bar pressures, good CO₂/H₂ selectivity, reversible adsorption/desorption under cyclic PSA or VSA, and robustness under realistic conditions. MOF USO-2Ni outperforms activated carbon in PSA-based pre-combustion CO₂/H₂ separation, with superior cyclic working capacity at pressures up to 150 bar. Computational screening experiments show that a rising number of MOFs have attractive adsorption isotherms, CO₂/H₂ separation potential, and working capacity for pre-combustion. However, evaluations caution that many MOF investigations continue to report unrealistic equilibrium uptake.

Direct Air capture Ambient air contains only 400 ppm CO₂, necessitating high binding (−50 to −80 kJ/mol) and chemisorption for effective absorption. TVSA is typically used for regeneration at temperatures below 120 °C and pressures between 0.1-0.3 bars. Mg₂(dobpdc) with appended amines is a promising solid sorbent for DAC due to its strong CO₂ binding (isosteric heats in the range of -50 to -90 kJ/mol) and step-shaped isotherms, allowing for significant uptake even at atmospheric CO₂ partial pressures. Tetraamine-functionalized Mg₂(dobpdc) has 1.7 mmol/g capacity at 400 ppm and 50% RH, with a reduced energy cost of 4.5 MJ/kg CO₂ compared to amine-based DAC systems [166]. The decision tree provides a systematic framework for selecting appropriate processes to achieve efficient CO₂ capture in post-combustion and DAC systems ( Fig. 5 ).

Parasitic Energy Components and Heat Integration

Energy consumption in adsorption-based CO₂ capture arises from four main components: (i) compression for PSA/VSA, (ii) heating for TSA/TVSA, (iii) cooling for TSA/TVSA, and (iv) auxiliary loads (fans, pumps, controls), which typically account for 10–20% of total energy. Heating and cooling dominate TSA and TVSA energy penalties, scaling with adsorbent mass and temperature swing. Heat recovery strategies are essential to improve energy efficiency. Recuperative heat exchange between hot and cold beds can recover 50–80% of sensible heat. In moving-bed TSA systems, desorbed CO₂ can generate low-pressure steam for other uses, while thermal energy storage using phase-change materials enables inter-cycle heat reuse [11]. Although heat exchangers add $5–10 million to a 1 Mt CO₂/year plant, the energy savings typically pay back within 2–3 years [11] [167].
### Economic viability

Reducing the cost of MOF production requires a multi-pronged strategy targeting precursor selection, synthesis optimization, solvent and energy efficiency, and scale-up economies. Precursor costs often constitute 40–60% of total material cost, making the use of commodity linkers such as terephthalic or trimesic acid and inexpensive metals (Al, Mg, Zn, Zr) a practical route to reduce costs compared to rare or noble metals[168] [169]. Optimizing synthesis by increasing yields (>95%), accelerating kinetics, adopting continuous-flow or suspension-based reactors, and replacing DMF/DEF solvents with water or ethanol can reduce costs by 30–50% while enabling 50–80% savings in solvent use via recovery and recycling [170] [171]. Scale-up further reduces labor and overhead costs through automation and equipment amortization; pilot- and demonstration-scale syntheses of Al-based MOFs (MIL-120(Al), MIL-160(Al)) suggest production costs can drop from laboratory-scale values (∼$100/kg) to tens of dollars per kilogram at multi-ton scales, with forward-looking estimates projecting potential commercial-scale costs below $10/kg over 10–15 years [170]. Life cycle assessments (LCAs) remain limited, but preliminary studies indicate that the embodied energy of MOF synthesis (50–200 MJ/kg) is generally higher than that of activated carbon (10–50 MJ/kg) and comparable to zeolites (30–100 MJ/kg), though operational energy dominates the 20-year lifecycle, accounting for 90–95% of total energy use. End-of-life strategies, including recycling via metal recovery, linker reuse, or regeneration, remain largely at the laboratory stage. These studies underscore that reducing production cost and environmental impact simultaneously requires integrated optimization of chemistry, process design, and scale-up, alongside the development of standardized LCA methodologies consistent with ISO 14040/14044 [172] [173] [171].
### Experimental validation studies and case studies

- • Mechanical stability: High attrition resistance and structural integrity suitable for industrial packed-bed reactors (Rule 2: Stability).

- • CO₂ uptake: ∼25% reduction in capacity due to partial pore blockage (Rule 1: Productivity impact).

- • Adsorption kinetics: ∼50% slower uptake, reducing process throughput (Rule 1 & 4: Productivity and Energy Efficiency trade-off).

#### Binder Impact on MOF Pellets (UiO-66-NH₂, 20 wt% PVA)[174]

Experimental studies show that adding 20 wt% PVA binder to UiO-66-NH₂ pellets results in • Mechanical stability: High attrition resistance and structural integrity suitable for industrial packed-bed reactors (Rule 2: Stability). • CO₂ uptake: ∼25% reduction in capacity due to partial pore blockage (Rule 1: Productivity impact). • Adsorption kinetics: ∼50% slower uptake, reducing process throughput (Rule 1 & 4: Productivity and Energy Efficiency trade-off).

Implication: The binder improves pellet robustness for long-term operation but compromises kinetics and working capacity. This highlights the trade-off between stability and productivity/energy efficiency, consistent with the design principles for scalable, energy-efficient CO₂ capture

7.2 Heat Transfer Limitations in TSA Processes: Heat and mass transfer limitations significantly affect productivity in TSA processes [11]. Bharath et al. (2023) reported that for Tetraamine-Mg₂(dobpdc) in TSA cycles, heating and cooling steps dominate the 95-minute cycle, consuming approximately 68% of the total cycle time (30 min adsorption + 45 min steam regeneration + 20 min cooling) [109]. This demonstrates that cycle time, rather than intrinsic desorption kinetics, is the primary productivity bottleneck. The low thermal conductivity of MOF adsorbent beds further compounds productivity limitations in swing adsorption processes. Babaei et al. (2020) measured thermal conductivities of 0.12–0.31 W m-1 K-1 for MOF pellets, values consistent with other room-temperature MOFs such as IRMOF-1 and ZIF-8 (∼0.32 W m-1 K-1) and significantly lower than dense inorganic solids [175] [176] [177] [178] [179] [180]. As a result of this poor thermal transport, heating a 1 cm-thick MOF bed from 40 °C to 100 °C requires approximately 11 minutes, demonstrating that heating and cooling not intrinsic adsorption kinetics can dominate cycle time. These findings confirm that thermal transport is a critical determinant of overall cycle efficiency and adsorbent productivity in TSA processes. Together, these studies show that both pelletization-induced mass transfer resistance and poor thermal transport reduce adsorbent performance, underscoring the importance of optimized pellet design and heat management to improve productivity. These findings provide experimental validation for Design Rule 1 (Productivity) in MOF-based TSA processes.

- • Mechanical stability: High attrition resistance and structural integrity suitable for industrial packed-bed reactors (Rule 2: Stability).

- • CO₂ uptake: ∼25% reduction in capacity due to partial pore blockage (Rule 1: Productivity impact).

- • Adsorption kinetics: ∼50% slower uptake, reducing process throughput (Rule 1 & 4: Productivity and Energy Efficiency trade-off).
#### Case study — design rule validation

The MOFs UiO-66-NH₂, CALF-20, and CPO-27-Ni were chosen for their unique structural and functional features, including stability, adsorption behavior, and functional group chemistry. These criteria ensure that the suggested design rules are validated for a representative set of materials.

Uio-66-NH 2 : UiO-66-NH₂, a zirconium-based MOF functionalized with amino groups, was synthesized via a rapid sonochemical method, achieving crystalline MOF formation within approximately one hour while minimizing solvent use [181]. The synthesized material exhibited a CO₂ adsorption capacity of ∼3.2 mmol/g at 1 bar and room temperature, demonstrating competitive uptake for post-combustion CO₂ capture. Experimental efforts have shown that defect engineering and ionic-liquid encapsulation can further improve CO₂ capacity and selectivity of UiO-66-NH₂, and amine-functionalized variants demonstrate significant CO₂ uptake enhancements with retained structural stability [182] [183]. Structural characterization confirmed excellent hydrothermal and chemical stability, with the framework retaining crystallinity and adsorption capacity after multiple adsorption–desorption cycles, highlighting robustness under humid conditions. Selectivity studies indicated preferential CO₂ over N₂ adsorption, emphasizing the material’s practical relevance for flue gas separations. The sonochemical synthesis approach provides a potentially scalable and efficient production route, addressing considerations of material cost and manufacturability. However, while the material’s strong adsorption sites support productivity, they also suggest that regeneration energy could be substantial, and the study did not provide full cycle-level energy or techno-economic analyses. Overall, UiO-66-NH₂ validates Rule 2 (Stability) fully, partially supports Rule 1 (Productivity) and Rule 3 (Scalability/Cost), but requires further investigation to assess Rule 4 (Energy Efficiency) and Rule 5 (Economic Viability). These findings reinforce the importance of integrating material properties, process kinetics, and energy considerations when evaluating MOFs for practical CO₂ capture applications.

CALF 20: CALF-20, a hydrophobic Zn-based MOF, was evaluated for CO₂/N₂ separation using vacuum swing adsorption (VSA) under dry flue gas conditions [96]. Multi-objective optimization combined with experimental validation demonstrated that the four-step VSA cycle achieved ∼95 % CO₂ purity with ∼70 % recovery, while the Light Product Pressurization-enhanced cycle improved recovery to ∼88 % without compromising purity [45]. The material maintained stable cyclic performance, confirming Rule 2 (Stability), while its rapid uptake and desorption kinetics validated Rule 1 (Productivity) under dynamic conditions. The ability to achieve high purity and recovery in a moderate vacuum process indicates favorable energy performance, supporting Rule 4 (Energy Efficiency), and the combination of scalable synthesis and process optimization suggests potential economic viability (Rule 5). These results underscore CALF-20’s suitability for practical cyclic CO₂ capture processes and provide a strong experimental and mechanistic validation of multiple design rules.

UTSA-16: UTSA-16, a zinc-based microporous MOF with open metal sites, exhibits high CO₂ adsorption capacity (∼4.18–4.71 mmol/g at 298 K and 1 bar) and strong CO₂/N₂ selectivity under relevant conditions, driven by accessible adsorption sites and favorable pore structure[184] [185]. Dynamic competitive tests show that UTSA-16 retains ∼70% of its CO₂ separation capacity after exposure to humid flows, with full water desorption at room temperature and robust stability over extended cycling, positioning it among MOFs with promising moisture tolerance [165]. Techno-economic analyses of VSA processes benchmarking UTSA-16 against benchmark adsorbents report higher CO₂ avoided costs (∼105–65 € t-1) compared with zeolite 13X and MEA absorption, primarily due to adsorbent cost and productivity effects, underscoring the importance of material cost and cycle performance in overall process economics [186]. Furthermore, recent continuous-flow synthesis routes achieving production rates of ∼173 g h-1 with CO₂ capacities up to ∼3.8 mmol g-1 demonstrate progress toward scalable manufacture [187]. Techno-economic analysis of MOF based adsorption cycles for postcombustion CO₂ capture from wet flue gas demonstrates that temperature swing adsorption costs are highly sensitive to cycle configuration and working capacity, with multi-stage process designs showing lower minimum capture costs and illustrating how cycle inefficiencies drive CAPEX/OPEX [84]. Collectively, these findings validate Rule 1 (Productivity) through high capacity and maintained performance under humidity, Rule 2 (Stability) via reversible water desorption and cycling resistance, and Rule 3 (Scalability/Cost) through scalable synthesis pathways, while techno-economic comparisons highlight challenges in Rule 5 (Economic Viability) that must be mitigated for competitive deployment.

CPO-27-Ni: CPO-27-Ni (Mg₂(dobdc)) was evaluated in a continuous moving bed TSA under 13.5% CO₂ at 50°C (dry). The cycle included adsorption (45 min), regeneration at 140°C (35 min), and cooling (20 min) [31]. Although equilibrium and working capacities exceeded zeolite 13X (4.2 vs. 3.8 mmol/g; 2.8 vs. 2.5 mmol/g), productivity was 0.35 mol CO₂/kg·h, 17% lower than zeolite. Mechanical stress in the moving bed caused higher attrition (12% vs. 8%), requiring 25 wt% binder and further reducing capacity. Slow heat transfer and long regeneration limited performance, and high material cost ($35/kg, 8.75× higher than zeolite) rendered the process economically uncompetitive, highlighting the critical importance of mechanical stability (Rule 2), process integration, and productivity optimization (Rule 1).

Key Insights: Productivity (Rule 1) dominates CAPEX and capture cost, while stability (Rule 2) and scalable synthesis (Rule 3) are necessary but insufficient when cycle times are long or mechanical constraints are present. Effective evaluation of MOF adsorbents requires consideration of intrinsic properties, pelletization effects, heat/mass transfer, and overall process design.
#### Mechanism validation: necessity, sufficiency, and alternative pathways

To rigorously validate the mechanisms underlying the five design rules, we examined necessity, sufficiency, and alternative pathways for material performance and process selection.

Necessity: Experimental evidence shows that specific factors are required for observed performance. For example, heat transfer limitations in Tetraamine-Mg₂(dobpdc) TSA cycles account for 68% of the 95-minute cycle time, and improving thermal conductivity in MOF beds increases cycle productivity. Similarly, MOF water stability is necessary to maintain CO₂ uptake under humid conditions, as demonstrated by CALF-20 and UTSA-16 retaining capacity under moderate RH.

Sufficiency: Mechanism-specific studies demonstrate that individual factors alone can explain performance. UTSA-16 retains ∼70% CO₂ capacity under water exposure independent of other variables, confirming that water stability alone predicts separation efficiency in competitive flue gas conditions. Likewise, improvements in pellet design and binder optimization enhance mechanical stability and process integration, sufficient to improve productivity and maintain attrition resistance.
